Repository: Brogan8813/strain-cell

File: PPMS_Data_and_Plotting/Data/RuCl3/Data/Heat Capacity/28-03-2025_RuCl3_TB001_0T _001_110-180K1.csv
[Header]
TITLE,28-03-2025_RuCl3_TB001_0T _001_110-180K
BYAPP,HeatCapacity,3.9.6,1.7
INFO,33,MASS:Sample Mass (mg)
INFO,0.1,MASSERR:Sample Mass Error (mg)
INFO,207.43,MOLWGHT:Formula Weight (g/mole)
INFO,4,ATOMS:Atoms per Formula Unit
INFO,PPMS Heat Capacity Option 3.9.6 Build 3,APPNAME
DATATYPE,TIME,1
DATATYPE,COMMENT,2
STARTUPAXIS, X, 8, LINEAR, AUTO
STARTUPAXIS, Y1, 10, LINEAR, AUTO
[Data]
Time Stamp (Seconds),Comment (),System Status (Code),Puck Temp (Kelvin),System Temp (Kelvin),Field (Oersted),Pressure (Torr),Sample Temp (Kelvin),Temp Rise (Kelvin),Samp HC (J/mole-K),Samp HC Err (J/mole-K),Addenda HC (µJ/K),Addenda HC Err (µJ/K),Total HC (µJ/K),Total HC Err (µJ/K),Fit Deviation (ChiSquare),Time Const tau1 (seconds),Time Const tau2 (seconds),Sample Coupling (Percent),Debye Temp (Kelvin),Debye Temp Err (Kelvin),Cal Correction (Factor),Therm Resist (Ohms),Htr Resist (Ohms),Puck Resist (Ohms),Wire Cond (W/K),Meas Time (seconds),Temp Squared (K^2),Samp HC/Temp (J/mole-K/K),Addenda Offset HC (µJ/K)
7803812.73,,5905,,130.004,0.316,9.1E-6,129.57584,2.6755718,68.418991,0.2159,3109.9363,2.502,13994.701,9.597,9.8311308,125.85666,0.14832527,99.317144,370.86022,2.09,1,,,,0.00011165859,192.3246,16789.899,0.52802274,0
7804850.59,,5905,,130.004,0.316,9.1E-6,129.80393,3.1325085,68.68698,0.221,3118.7377,2.506,14046.136,11.81,3.9029016,125.63029,0.15063067,99.304841,369.42282,2.209,1,,,,0.0001122796,251.71331,16849.061,0.52915947,0
7805886.44,,5905,,130.005,0.316,9.1E-6,129.79857,3.1221286,68.653151,0.2183,3118.4496,2.506,14040.467,10.55,3.5732993,125.13075,0.14238198,99.340484,369.67139,2.146,1,,,,0.00011265765,251.26058,16847.668,0.52892072,0
7806973.59,,5905,,131.373,0.316,9E-6,131.0434,3.0902223,69.390299,0.2474,3172.0736,2.533,14211.363,20.74,1.0507516,129.19232,0.20981815,99.061449,367.41145,2.692,1,,,,0.00011063152,250.2615,17172.373,0.52952151,0
7808035.44,,5905,,131.414,0.316,9.1E-6,131.20814,3.2170744,69.222138,0.2275,3178.9544,2.536,14191.491,14,2.0113457,126.66018,0.16656737,99.242259,369.19953,2.356,1,,,,0.00011255966,258.38463,17215.577,0.52757501,0
7808951.03,,5905,,131.373,0.316,9.1E-6,131.20348,3.1828499,69.118284,0.2225,3178.7906,2.536,14174.806,11.93,4.7348796,126.05037,0.15344889,99.29921,370.00534,2.25,1,,,,0.00011293168,253.32036,17214.353,0.52680222,0
7810048.58,,5905,,132.761,0.316,9.1E-6,132.45146,3.1037618,69.282085,0.2151,3231.3777,2.56,14253.452,7.433,0.62064236,122.20277,0.10711135,99.499533,372.2208,2.05,1,,,,0.00011698884,252.10073,17543.389,0.52307528,0
7810932.61,,5905,,132.761,0.316,9.1E-6,132.54192,3.1243095,69.140878,0.2152,3235.5845,2.562,14235.194,7.835,8.0767561,121.31136,0.089648264,99.578889,373.59989,2.068,1,,,,0.00011764079,244.40553,17567.361,0.5216529,0
7811809.25,,5905,,132.757,0.316,9E-6,132.52368,3.1348215,69.511246,0.2211,3235.4824,2.562,14294.014,10.69,6.6542898,125.12882,0.15004102,99.314318,370.59826,2.221,1,,,,0.00011470701,242.62272,17562.527,0.52451942,0
7812902.45,,5905,,134.115,0.316,9.1E-6,133.81332,3.1392194,70.295499,0.2296,3290.3091,2.586,14473.607,13.62,0.9916806,125.65779,0.16923691,99.232084,367.89329,2.412,1,,,,0.0001157156,250.25763,17906.005,0.52532512,0
7814066.31,,5905,,134.116,0.316,9E-6,133.93635,3.2205775,70.10367,0.2264,3295.6392,2.588,14448.419,12.47,0.097028043,124.03646,0.13924256,99.361617,369.77728,2.351,1,,,,0.00011693168,251.31558,17938.946,0.52341034,0
7814962.27,,5905,,134.154,0.316,9.1E-6,134.00622,3.1894557,69.703155,0.2195,3298.3077,2.589,14387.37,9.485,0.17507933,121.14682,0.090150602,99.578515,373.19799,2.189,1,,,,0.00011905862,248.07293,17957.666,0.52014866,0
7816022.05,,5905,,135.543,0.316,9.1E-6,135.21535,3.1064841,70.32203,0.2197,3350.1986,2.611,14537.717,8.532,0.34275826,122.68523,0.12646196,99.418125,371.53202,2.177,1,,,,0.00011890721,242.29364,18283.19,0.52007433,0
7816910.5,,5905,,135.502,0.316,9.1E-6,135.34803,3.1931009,70.159951,0.2312,3355.7126,2.614,14517.446,14.46,0.039643303,120.03992,0.08272154,99.611968,373.21646,2.479,1,,,,0.00012121716,245.37046,18319.089,0.518367,0
7817780.67,,5905,,135.503,0.316,9E-6,135.36492,3.1720907,70.052707,0.2181,3356.8072,2.614,14501.479,7.953,2.4302701,121.38957,0.099357575,99.539512,374.13632,2.142,1,,,,0.000119789,240.07984,18323.662,0.51751004,0
7818970.25,,5905,,136.921,0.316,9.1E-6,136.61692,3.1516414,70.988507,0.2242,3410.5989,2.637,14704.147,10.05,1.3473312,124.11119,0.15186685,99.312269,369.90114,2.298,1,,,,0.00011896017,242.77913,18664.182,0.51961725,0
7819992.16,,5905,,136.88,0.316,9.1E-6,136.72893,3.2637296,70.898571,0.2332,3415.2673,2.639,14694.508,14.42,0.021304327,122.13388,0.11971141,99.450031,370.94517,2.524,1,,,,0.00012070716,248.22238,18694.8,0.5185338,0
7820877.3,,5905,,136.921,0.316,9.2E-6,136.79035,3.2431113,70.625679,0.2191,3418.0065,2.64,14653.833,7.498,18.053226,121.98637,0.11252333,99.483755,373.3597,2.158,1,,,,0.00012049362,244.26776,18711.601,0.51630599,0
7821949.03,,5905,,138.276,0.316,9.1E-6,137.9838,3.1928252,71.024695,0.2223,3468.8593,2.662,14768.165,8.863,0.34646635,121.51078,0.10840015,99.503174,373.30125,2.26,1,,,,0.00012189346,243.97274,19039.53,0.51473212,0
7822829.34,,5905,,138.277,0.316,9.2E-6,138.10702,3.2792502,71.037136,0.2286,3474.8385,2.664,14776.123,12.22,0.1414026,123.38246,0.13741092,99.380141,373.53108,2.439,1,,,,0.00012019615,243.02156,19073.548,0.51436297,0
7823724.98,,5905,,138.273,0.316,9E-6,138.08807,3.3078278,71.361044,0.2275,3474.0553,2.664,14826.87,11.25,0.22690811,123.86741,0.1490579,99.328462,370.78401,2.397,1,,,,0.00012017456,246.76491,19068.316,0.51677919,0
7824803.5,,5905,,139.666,0.316,9.1E-6,139.36183,3.2587181,71.84625,0.2255,3528.3554,2.688,14958.362,9.345,3.178228,123.38515,0.15201904,99.315625,370.12468,2.334,1,,,,0.00012172146,247.73482,19421.719,0.51553751,0
7825698.3,,5905,,139.666,0.316,9.1E-6,139.52262,3.3195273,71.463526,0.226,3535.1139,2.691,14904.233,10.29,0.1288024,120.3119,0.095638115,99.560328,373.77373,2.375,1,,,,0.00012419854,246.7703,19466.563,0.51220027,0
7826569.91,,5905,,139.624,0.316,9.1E-6,139.49755,3.2999491,71.765572,0.2275,3534.8839,2.691,14952.055,10.65,6.642867,124.26317,0.16024343,99.284789,371.16449,2.403,1,,,,0.00012083176,240.62381,19459.567,0.51445757,0
7827651.03,,5905,,141.021,0.316,9.1E-6,140.77721,3.3235372,72.663649,0.2474,3589.8668,2.718,15149.913,17.94,18.856444,127.02851,0.21622232,99.057077,366.92839,2.847,1,,,,0.00011992601,248.52635,19818.222,0.51616061,0
7828696.47,,5905,,141.022,0.316,9.1E-6,140.9272,3.4411265,72.522051,0.24,3596.2968,2.721,15133.816,15.33,0.65826093,125.39533,0.18929423,99.16557,368.52681,2.705,1,,,,0.00012127997,254.05702,19860.476,0.51460648,0
7829731.22,,5905,,141.021,0.316,9.1E-6,140.93823,3.429708,72.350229,0.2383,3596.9273,2.721,15107.112,14.87,0.77011631,125.71262,0.18537276,99.186045,370.0202,2.674,1,,,,0.00012074512,250.79066,19863.586,0.51334707,0
7830822.2,,5905,,142.441,0.316,9E-6,142.21623,3.3576543,72.617415,0.2263,3651.0074,2.749,15203.698,8.431,1.2959495,122.2215,0.14427475,99.352425,371.07706,2.358,1,,,,0.00012486333,251.42525,20225.456,0.51061271,0
7831708.94,,5905,,142.4,0.316,9.1E-6,142.29664,3.3651583,72.393804,0.2431,3654.4596,2.751,15171.576,16.66,0.024714985,119.2465,0.092170532,99.577015,373.21165,2.799,1,,,,0.00012754038,244.44301,20248.334,0.50875273,0
7832573.33,,5905,,142.399,0.316,9.2E-6,142.30007,3.3221954,72.175728,0.2313,3654.7019,2.751,15137.125,11.96,0.16304474,118.72947,0.08239472,99.620865,375.09648,2.536,1,,,,0.00012777195,238.49299,20249.31,0.50720796,0
7833735.94,,5905,,143.796,0.316,9.1E-6,143.49497,3.2770405,72.823303,0.225,3706.3352,2.78,15291.781,7.005,0.61715216,120.96896,0.12746643,99.425675,372.62513,2.308,1,,,,0.00012683036,237.45895,20590.807,0.50749725,0
7834614.77,,5905,,143.796,0.316,9.1E-6,143.63865,3.4001101,72.639044,0.227,3712.7679,2.783,15268.9,8.833,2.2787738,120.93878,0.13221788,99.405415,374.6005,2.405,1,,,,0.00012668618,241.93791,20632.063,0.5057068,0
7835493.19,,5905,,143.791,0.316,9E-6,143.60985,3.4144338,73.055774,0.2307,3711.9517,2.783,15334.381,10.33,3.1191547,123.44765,0.16523414,99.269643,370.90081,2.501,1,,,,0.00012474339,241.87756,20623.788,0.50871006,0
7836569.7,,5905,,145.17,0.316,9.1E-6,144.87053,3.4018285,73.415164,0.2326,3765.9058,2.815,15445.511,10.82,0.72287401,122.9562,0.17157428,99.242305,370.99878,2.563,1,,,,0.00012616716,246.89531,20987.469,0.50676398,0
7837459.61,,5905,,145.17,0.316,9E-6,145.03376,3.4531993,73.056153,0.2313,3772.6301,2.819,15395.12,10.66,0.15424467,119.24931,0.099042243,99.550774,374.57501,2.544,1,,,,0.00012943259,245.9124,21034.792,0.50371826,0
7838325.52,,5905,,145.163,0.316,9.1E-6,145.00112,3.4313104,73.229042,0.2332,3772.2484,2.819,15422.243,11.39,3.2156332,123.67835,0.17506443,99.233067,372.97073,2.591,1,,,,0.0001252471,238.49862,21025.325,0.50502397,0
7839403.53,,5905,,146.544,0.316,9.1E-6,146.36377,3.438144,74.049669,0.2374,3830.4051,2.855,15610.953,12.35,2.5341567,123.21073,0.18338397,99.195248,369.17799,2.701,1,,,,0.00012728749,247.35671,21422.354,0.50592895,0
7840420.58,,5905,,146.576,0.316,9.1E-6,146.47619,3.5089956,74.081998,0.2414,3835.5385,2.858,15621.23,14.1,0.10317333,122.72133,0.17079293,99.24792,369.17328,2.803,1,,,,0.00012784009,246.42146,21455.276,0.50576135,0
7841432.16,,5905,,146.586,0.316,9.1E-6,146.47142,3.5200502,74.061643,0.2396,3835.6334,2.858,15618.086,13.36,1.2023498,124.00216,0.1881272,99.180191,369.34276,2.76,1,,,,0.00012654353,245.44265,21453.878,0.50563886,0
7842510.45,,5905,,147.965,0.316,9.1E-6,147.73086,3.4956251,74.606512,0.2556,3889.9746,2.893,15759.111,18.96,1.5758976,125.47499,0.245872,98.944419,367.61185,3.126,1,,,,0.00012635719,248.00433,21824.407,0.50501643,0
7843542.41,,5905,,147.922,0.316,9.1E-6,147.8661,3.6136154,74.561844,0.2572,3896.171,2.897,15758.201,19.54,1.7290944,125.96355,0.23360311,99.002184,368.3515,3.16,1,,,,0.00012581706,250.94999,21864.383,0.50425246,0
7844579.03,,5905,,147.922,0.316,9.1E-6,147.8744,3.6050449,74.625003,0.2556,3896.2388,2.897,15768.317,18.97,1.3127601,124.42052,0.23127183,98.999463,367.80211,3.13,1,,,,0.00012746148,251.9271,21866.838,0.50465126,0
7845662.17,,5905,,149.323,0.316,9.2E-6,149.09746,3.5068302,75.014709,0.2655,3948.2533,2.93,15882.329,21.83,0.033615113,121.67948,0.17704787,99.220243,367.29319,3.339,1,,,,0.00013110596,248.84104,22230.053,0.50312532,0
7846913.02,,5905,,149.308,0.316,9.1E-6,149.17718,3.5656586,75.113455,0.2495,3952.7157,2.933,15902.501,16.27,11.336012,124.70097,0.21924008,99.057514,366.58808,3.025,1,,,,0.00012821142,243.35896,22253.832,0.50351839,0
7847941.48,,5905,,149.308,0.316,9.2E-6,149.21892,3.6301465,74.812953,0.2493,3954.3818,2.934,15856.361,16.5,2.2345406,124.41217,0.22026507,99.053035,369.43323,3.025,1,,,,0.00012813796,249.40194,22266.285,0.50136374,0
7849029.53,,5905,,150.689,0.316,9.1E-6,150.49581,3.5462508,74.857208,0.2317,4008.3861,2.97,15917.405,7.512,2.6853041,120.14193,0.14613076,99.353913,372.18749,2.531,1,,,,0.0001329712,248.82434,22648.99,0.49740392,0
7849899.41,,5905,,150.689,0.316,9.1E-6,150.61591,3.5684143,74.647054,0.2358,4014.2392,2.973,15889.825,10.62,0.21330625,120.70942,0.15011788,99.340801,374.41819,2.704,1,,,,0.00013212552,240.28387,22685.153,0.49561201,0
7850776.53,,5905,,150.693,0.316,9.1E-6,150.58331,3.5815519,74.997377,0.2372,4012.9872,2.973,15944.306,10.8,0.34425563,121.62435,0.17039622,99.255448,371.11316,2.729,1,,,,0.00013164614,241.41883,22675.334,0.49804574,0
7851841.38,,5905,,152.069,0.316,9E-6,151.85084,3.5334393,75.26202,0.2331,4066.9365,3.008,16040.357,7.674,2.0736923,119.96515,0.15239675,99.328251,371.77671,2.581,1,,,,0.00013421297,243.24869,23058.677,0.49563124,0
7852710.84,,5905,,152.069,0.316,9.1E-6,152.00314,3.5883956,74.930225,0.2345,4073.7465,3.012,15994.382,9.307,0.37658111,119.02634,0.12882916,99.429449,375.23665,2.665,1,,,,0.00013480561,239.9303,23104.955,0.49295182,0
7853572.75,,5905,,152.069,0.316,9E-6,151.955,3.5919558,75.430914,0.2404,4072.3773,3.011,16072.667,11.84,6.4276712,122.37141,0.19144616,99.172189,370.45848,2.835,1,,,,0.00013195544,238.05268,23090.322,0.49640297,0
7854643.28,,5905,,153.427,0.316,9E-6,153.26938,3.589133,76.014487,0.2444,4128.4179,3.047,16221.548,13.01,2.8395234,121.98969,0.20106384,99.130416,368.16682,2.957,1,,,,0.00013362411,244.74282,23491.502,0.49595352,0
7855526.31,,5905,,153.44,0.316,9E-6,153.4323,3.6404305,75.44613,0.2462,4134.8652,3.051,16137.576,14.52,0.044371994,117.43858,0.11208459,99.498919,373.91686,3.023,1,,,,0.00013779609,243.97938,23541.47,0.4917226,0
7856375.73,,5905,,153.471,0.316,9.1E-6,153.42835,3.5857159,75.338386,0.2344,4135.3349,3.051,16120.905,8.473,0.91331797,119.1814,0.14075247,99.380346,374.92089,2.658,1,,,,0.00013573035,234.87716,23540.26,0.49103301,0
7857547.83,,5905,,154.817,0.316,9.1E-6,154.70537,3.5623198,76.166564,0.2392,4190.0611,3.085,16307.385,10,19.3841,120.51232,0.18330218,99.202643,370.167,2.811,1,,,,0.0001359186,238.3628,23933.751,0.49233304,0
7858421.89,,5905,,154.818,0.316,9E-6,154.82507,3.6482097,75.961056,0.2527,4194.8733,3.088,16279.504,16.58,0.015772913,117.564,0.12810979,99.42997,372.41294,3.2,1,,,,0.00013891147,241.02464,23970.804,0.49062503,0
7859274.41,,5905,,154.818,0.316,9E-6,154.81931,3.6001457,75.785296,0.2453,4194.7238,3.088,16251.392,13.73,0.047726357,117.04109,0.11671746,99.478947,374.07272,3.019,1,,,,0.00013925272,235.128,23969.018,0.48950805,0
7860429.44,,5905,,156.232,0.316,9E-6,156.03943,3.5577364,76.409116,0.2359,4247.2664,3.119,16403.178,7.162,1.4145871,119.67723,0.16748761,99.270116,371.02453,2.675,1,,,,0.00013761604,234.08218,24348.305,0.48967824,0
7861295.73,,5905,,156.185,0.316,9.1E-6,156.19878,3.6772308,75.992377,0.2367,4253.91,3.122,16343.523,8.711,13.05971,117.37144,0.13715949,99.392689,375.41612,2.752,1,,,,0.00013971228,239.35446,24398.06,0.48651068,0
7862148.28,,5905,,156.184,0.316,9.1E-6,156.15851,3.6655177,76.489665,0.2447,4253.1053,3.122,16421.832,12.5,1.8202963,121.66088,0.20581962,99.11769,370.53091,3.006,1,,,,0.00013564127,234.74287,24385.479,0.48982067,0
7863336.16,,5905,,157.589,0.316,9.1E-6,157.40081,3.6283472,76.451754,0.2791,4305.0482,3.151,16467.743,24.77,0.56463346,116.6506,0.3111909,98.616467,373.84717,3.782,1,,,,0.00014225483,243.32176,24775.015,0.48571386,0
7864183.11,,5905,,157.583,0.316,9.1E-6,157.46181,3.5745176,76.558715,0.448,4308.7992,3.153,16488.511,60.96,30.154151,117.24834,0.64562941,97.138688,372.95158,6.019,1,,,,0.00014290193,233.3012,24794.223,0.48620496,0
7865031.91,,5905,,157.589,0.316,9E-6,157.4883,3.6798132,76.902182,0.2637,4310.1511,3.153,16544.505,19.63,17.280365,121.35573,0.28366101,98.785212,369.66697,3.494,1,,,,0.00013724957,234.49668,24802.565,0.48830409,0
7866092.95,,5905,,158.968,0.316,9E-6,158.75166,3.5816128,79.740608,0.4138,4362.1376,3.18,17048.056,53.44,14.804411,116.67196,0.16666241,99.249134,344.35476,5.874,1,,,,0.00014673256,242.71146,25202.09,0.50229778,0
7866940.08,,5905,,158.967,0.316,9.1E-6,158.91752,3.6763116,76.739599,0.2403,4370.1744,3.184,16578.663,9.624,1.9668151,116.63762,0.16321175,99.278681,374.6217,2.894,1,,,,0.00014269903,233.34393,25254.78,0.48288947,0
7867785.02,,5905,,158.963,0.316,9.1E-6,158.89474,3.7111175,77.21829,0.2481,4370.0061,3.184,16654.649,13.12,6.1139778,120.7219,0.21859517,99.063606,369.85206,3.137,1,,,,0.0001386696,233.27523,25247.538,0.48597134,0
7868843.39,,5905,,160.308,0.316,9.1E-6,160.21056,3.7114543,78.240738,0.2765,4425.4618,3.21,16872.766,22.63,3.0224107,121.00379,0.27006535,98.845267,362.69457,3.828,1,,,,0.0001403285,241.4438,25667.423,0.48836193,0
7869965.73,,5905,,160.308,0.316,9.1E-6,160.34423,3.8085376,77.865126,0.2541,4431.2471,3.212,16818.795,15.02,0.41283831,120.05205,0.2199331,99.05514,366.76561,3.324,1,,,,0.00014082213,242.00758,25710.273,0.48561226,0
7870968.36,,5905,,160.355,0.316,9.1E-6,160.35287,3.7890615,77.655478,0.2544,4431.3746,3.212,16785.57,15.36,0.044528762,118.52924,0.17925914,99.22112,368.88328,3.333,1,,,,0.00014221854,240.10411,25713.041,0.4842787,0
7872015.27,,5905,,161.75,0.316,9.1E-6,161.59634,3.6991679,77.998946,0.2444,4483.7106,3.235,16892.548,9.881,2.4154794,117.70727,0.18713499,99.184041,368.27804,3.03,1,,,,0.0001441513,237.05848,26113.376,0.48267769,0
7872867.67,,5905,,161.75,0.316,9.1E-6,161.77213,3.7736218,77.663544,0.2408,4491.4186,3.238,16846.897,8.145,3.2545785,116.97356,0.15412806,99.325748,372.06686,2.903,1,,,,0.00014454968,235.41454,26170.223,0.48007987,0
7873715.91,,5905,,161.75,0.316,9.1E-6,161.75974,3.7764778,77.88418,0.2446,4491.2773,3.238,16881.857,10.21,0.9545071,118.67997,0.18762969,99.189805,369.81083,3.047,1,,,,0.00014287379,233.94712,26166.212,0.48148063,0
7874762.83,,5905,,163.07,0.316,9.1E-6,163.03354,3.7428424,78.041989,0.2428,4544.3227,3.259,16960.008,8.737,1.0372067,116.73921,0.16481112,99.279858,371.11447,2.985,1,,,,0.00014584671,237.35995,26579.934,0.47868672,0
7875609.73,,5905,,163.102,0.316,9.1E-6,163.16117,3.7883589,77.843588,0.242,4550.0132,3.261,16934.135,8.568,8.5768876,116.01523,0.14181101,99.377643,373.42845,2.965,1,,,,0.00014645425,233.47842,26621.568,0.47709628,0
7876454.75,,5905,,163.07,0.316,9.2E-6,163.13951,3.8012329,78.251432,0.2484,4549.8128,3.261,16998.819,11.75,25.854555,119.34875,0.20569538,99.120146,369.21596,3.194,1,,,,0.00014310906,232.03045,26614.5,0.4796596,0
7877504.72,,5905,,164.484,0.316,9.1E-6,164.32904,3.7664886,78.608981,0.2479,4598.4981,3.279,17104.386,10.9,0.044679932,115.02623,0.13484676,99.403356,368.21871,3.185,1,,,,0.00014917757,238.6975,27004.034,0.47836329,0
7878339.77,,5905,,164.484,0.316,9E-6,164.45777,3.7950165,78.089093,0.2462,4604.7985,3.281,17027.978,10.8,0.2112439,116.38061,0.15709523,99.31551,373.87172,3.149,1,,,,0.00014685032,230.05247,27046.36,0.47482762,0
7879185.69,,5905,,164.483,0.316,9.1E-6,164.42876,3.8379475,78.838434,0.2536,4604.104,3.281,17146.496,13.51,2.4716007,119.58621,0.211569,99.098661,366.06627,3.373,1,,,,0.00014408091,232.76122,27036.816,0.47946865,0
7880232.81,,5905,,165.863,0.316,9.2E-6,165.72968,3.8265917,78.675986,0.2443,4657.5693,3.299,17174.117,8.478,0.88708151,116.20694,0.17518101,99.236905,370.65846,3.057,1,,,,0.00014839362,239.17243,27466.328,0.47472477,0
7881074.94,,5905,,165.866,0.316,9E-6,165.86225,3.8450314,78.609277,0.2428,4663.5552,3.301,17169.49,7.494,1.1400867,115.79679,0.14902625,99.349227,371.65116,2.99,1,,,,0.00014878854,232.41389,27510.288,0.47394313,0
7881918.13,,5905,,165.863,0.316,9.1E-6,165.82842,3.8602853,78.92524,0.2536,4662.7568,3.301,17218.958,13.4,1.0965838,118.6104,0.22394845,99.043199,368.27438,3.4,1,,,,0.00014591957,231.59358,27499.064,0.47594521,0
7882959.63,,5905,,167.249,0.316,9.1E-6,167.18856,3.834315,79.270284,0.2488,4718.5894,3.319,17329.684,10.33,1.355785,116.04036,0.19148495,99.166759,367.64829,3.246,1,,,,0.0001500075,237.2208,27952.014,0.47413702,0
7883802.98,,5905,,167.249,0.316,9.1E-6,167.31539,3.857242,78.545867,0.2503,4723.6371,3.321,17219.485,12.32,0.61832631,112.45517,0.11102729,99.503901,375.57435,3.333,1,,,,0.00015352553,232.08072,27994.439,0.46944796,0
7884621.47,,5905,,167.233,0.316,9E-6,167.27806,3.8249997,78.873461,0.2522,4723.1436,3.321,17271.108,12.8,0.19535241,116.49693,0.17706388,99.234669,372.04018,3.386,1,,,,0.00014885822,224.91034,27981.95,0.47151109,0
7885767.94,,5905,,168.621,0.316,9.1E-6,168.60708,3.8251788,79.246849,0.2473,4777.4261,3.338,17384.793,9.388,0.19623645,114.33028,0.15816642,99.305551,371.01784,3.208,1,,,,0.00015261764,232.99385,28428.349,0.47000901,0
7886597.94,,5905,,168.638,0.316,9E-6,168.71301,3.883994,78.993172,0.2472,4782.3686,3.34,17349.378,9.797,0.47965119,114.52657,0.15815671,99.308117,373.95706,3.221,1,,,,0.00015204233,228.66057,28464.079,0.46821033,0
7887428.95,,5905,,168.607,0.316,9.1E-6,168.70656,3.9064135,79.559528,0.2524,4782.6875,3.34,17439.798,11.87,0.55495972,117.42377,0.20130878,99.138215,367.89116,3.4,1,,,,0.00014920138,229.05313,28461.904,0.47158526,0
7888461.02,,5905,,170.015,0.316,9E-6,169.96927,3.8766504,79.892156,0.2474,4833.932,3.356,17543.96,8.079,0.8977239,114.7411,0.18161098,99.206739,367.04608,3.19,1,,,,0.00015354311,234.84753,28889.552,0.47003883,0
7889296.02,,5905,,170.015,0.316,9.1E-6,170.11425,3.9216069,79.643466,0.255,4840.344,3.358,17510.808,13.08,0.23408805,114.54492,0.14764508,99.355345,370.05324,3.517,1,,,,0.00015339284,229.4822,28938.857,0.46817635,0
7890129.75,,5905,,170.015,0.316,9.1E-6,170.10605,3.9303456,79.520567,0.2526,4840.3253,3.358,17491.238,12.06,0.47479379,115.17955,0.19880262,99.137259,371.36391,3.438,1,,,,0.00015255316,229.08985,28936.067,0.46747643,0
7891527.92,,5905,,170.015,0.316,9.1E-6,169.85681,3.5366246,79.965945,0.2587,4830.7157,3.355,17552.483,14.4,0.016746925,114.76827,0.15120755,99.339269,366.00361,3.627,1,,,,0.00015347354,191.31243,28851.338,0.47078444,0
7892479.97,,5905,,169.965,0.316,9.1E-6,170.07638,3.9376897,79.887973,0.2512,4839.1512,3.357,17548.514,10.69,0.26698518,116.06683,0.1871028,99.192494,367.32277,3.37,1,,,,0.00015183983,229.53654,28925.976,0.46971821,0
7893443.33,,5905,,170.015,0.316,9.1E-6,170.04516,3.9434694,80.02149,0.2705,4837.6441,3.357,17568.248,19.06,0.029477314,115.17341,0.19509413,99.15069,365.8064,3.955,1,,,,0.00015322463,232.13367,28915.357,0.47058963,0
7894438.23,,5905,,168.607,0.316,9.1E-6,168.66251,3.9264084,79.692175,0.2609,4781.0978,3.339,17459.311,15.72,0.77593321,118.55774,0.23085917,99.020197,366.37267,3.67,1,,,,0.00014803409,230.34683,28447.042,0.4724949,0
7895418.91,,5905,,168.656,0.316,9.1E-6,168.68295,3.9987574,79.665748,0.2691,4781.8657,3.339,17455.875,18.92,0.50236373,119.06071,0.25074404,98.940483,366.70067,3.886,1,,,,0.00014744264,237.11548,28453.939,0.47228097,0
7896403.83,,5905,,168.638,0.316,9.1E-6,168.69836,3.998366,79.719504,0.2606,4782.3133,3.34,17464.874,15.57,6.8722409,118.41405,0.23762923,98.99018,366.15716,3.663,1,,,,0.00014828489,238.12142,28459.136,0.47255649,0
7897421.44,,5905,,167.233,0.316,9.1E-6,167.30855,3.9594307,79.396419,0.261,4724.6561,3.321,17355.818,16.1,2.7434585,119.26605,0.24225033,98.974086,366.57475,3.644,1,,,,0.00014632244,236.8281,27992.151,0.47455087,0
7898405,,5905,,167.249,0.316,9.1E-6,167.29242,3.9643775,79.467374,0.2576,4723.8266,3.321,17366.276,14.55,1.5069238,118.67853,0.22916023,99.02427,365.78634,3.545,1,,,,0.00014709602,238.5321,27986.754,0.47502077,0
7899386.34,,5905,,167.233,0.316,9E-6,167.29506,3.9361706,79.452332,0.2554,4723.6639,3.321,17363.721,13.53,0.2412944,117.35994,0.20871505,99.10145,365.9518,3.476,1,,,,0.00014866486,237.35706,27987.636,0.47492337,0
7900393.08,,5905,,165.85,0.316,9E-6,165.91148,3.9006649,79.042073,0.2576,4666.2762,3.302,17241.065,15.06,1.2190314,119.23166,0.22664656,99.036388,367.23497,3.52,1,,,,0.00014535126,234.71988,27526.621,0.4764111,0
7901377.25,,5905,,165.866,0.316,9.1E-6,165.92852,3.9370538,78.963781,0.2562,4666.9363,3.303,17229.27,14.55,8.7705577,119.23023,0.22863964,99.028408,368.09308,3.481,1,,,,0.00014525938,238.46332,27532.275,0.47589034,0
7902361.58,,5905,,165.866,0.316,9E-6,165.93696,3.9150072,79.044318,0.2531,4666.946,3.303,17242.092,12.99,0.38229734,117.73454,0.20702493,99.108714,367.26783,3.383,1,,,,0.00014715067,238.46047,27535.075,0.47635148,0
7903372.52,,5905,,164.489,0.316,9.1E-6,164.54231,3.8677622,78.938516,0.2611,4608.9303,3.283,17167.244,16.65,0.73356214,119.86847,0.22804614,99.030599,365.28032,3.588,1,,,,0.00014396901,235.46908,27074.17,0.47974602,0
7904360.14,,5905,,164.444,0.316,9.1E-6,164.50769,3.9156333,78.882634,0.2601,4607.4362,3.282,17156.86,16.32,0.5846433,120.24983,0.2202346,99.066969,365.78349,3.562,1,,,,0.00014339705,239.73693,27062.781,0.47950726,0
7905353.95,,5905,,164.491,0.316,9.1E-6,164.51609,3.8954774,78.746082,0.258,4607.2441,3.282,17134.943,15.59,0.075045122,117.76174,0.19445108,99.159522,367.21813,3.504,1,,,,0.00014616552,240.49967,27065.545,0.47865276,0
7906363.95,,5905,,163.107,0.316,9.1E-6,163.13929,3.8441056,78.357687,0.2587,4549.9893,3.261,17015.899,16.32,0.87385314,120.43249,0.23460996,99.004785,368.12831,3.497,1,,,,0.00014205371,235.52349,26614.428,0.48031156,0
7907358.39,,5905,,163.107,0.316,9.1E-6,163.12961,3.8746944,78.37687,0.25,4548.9755,3.261,17017.937,12.41,0.35873589,118.67044,0.19608956,99.155757,367.9101,3.245,1,,,,0.00014406159,240.86498,26611.27,0.48045765,0
7908217.95,,5905,,163.076,0.316,9E-6,163.20101,3.8281502,78.142466,0.2438,4551.7432,3.262,16983.413,9.244,0.17340748,116.92638,0.15955614,99.304062,370.46931,3.027,1,,,,0.00014579494,237.34089,26634.568,0.47881118,0
7909222.61,,5905,,161.694,0.316,9.1E-6,161.73649,3.7939514,78.029198,0.2537,4490.6943,3.238,16904.345,14.63,2.6391179,120.57605,0.22124027,99.058702,368.29142,3.338,1,,,,0.00014091628,233.85276,26158.693,0.48244646,0
7910220.2,,5905,,161.724,0.316,9.1E-6,161.73331,3.8445623,78.087007,0.2507,4490.061,3.237,16912.908,13.17,0.28121078,119.22258,0.19581097,99.157157,367.69916,3.248,1,,,,0.00014251158,241.1521,26157.665,0.48281337,0
7911206.64,,5905,,161.724,0.316,9.1E-6,161.70505,3.7995451,77.995175,0.2633,4488.5691,3.237,16896.807,18.46,0.015693326,117.41722,0.16286694,99.288547,368.56394,3.58,1,,,,0.00014446084,238.44516,26148.524,0.48232986,0
7912209.44,,5905,,160.347,0.316,9.1E-6,160.34133,3.7666401,77.690441,0.252,4431.5141,3.212,16791.272,14.32,3.7341432,120.84886,0.2157499,99.080259,368.50715,3.269,1,,,,0.00013964449,234.83444,25709.341,0.48453161,0
7913207.42,,5905,,160.347,0.316,9.1E-6,160.34657,3.8232121,77.714616,0.2489,4431.4643,3.212,16795.068,12.84,3.9852261,120.21279,0.20513456,99.120782,368.27742,3.177,1,,,,0.00014038388,241.69771,25711.023,0.48466653,0
7914198.69,,5905,,160.347,0.316,9E-6,160.35067,3.7932635,77.528837,0.2481,4431.2118,3.212,16765.26,12.67,0.070362106,118.10005,0.16579942,99.27757,370.14363,3.155,1,,,,0.00014251801,240.42557,25712.337,0.48349557,0
7915212.91,,5905,,158.967,0.316,9.1E-6,158.95935,3.7487796,77.272014,0.2501,4372.7621,3.185,16665.952,13.97,4.9218673,121.21302,0.21313057,99.090709,369.47183,3.195,1,,,,0.00013818077,236.2001,25268.074,0.48611179,0
7916091.06,,5905,,159.011,0.316,9.1E-6,158.97025,3.791471,77.365193,0.248,4372.8213,3.185,16680.835,12.85,0.37642939,120.14771,0.19379872,99.165438,368.57625,3.13,1,,,,0.00013947322,242.42603,25271.54,0.4866646,0
7917082.08,,5905,,158.967,0.316,9E-6,158.95993,3.766016,77.295559,0.2459,4372.2883,3.185,16669.224,11.93,0.17980512,119.44465,0.18063629,99.217873,369.24056,3.069,1,,,,0.00014015566,240.29542,25268.261,0.48625812,0
7918103.91,,5905,,157.585,0.316,9.1E-6,157.60504,3.736716,77.021612,0.2528,4314.848,3.156,16568.202,15.44,0.84367437,121.22364,0.20756753,99.11022,368.77411,3.244,1,,,,0.00013734697,238.8893,24839.349,0.48870018,0
7918983.67,,5905,,157.557,0.316,9.1E-6,157.53429,3.7804721,77.171481,0.2558,4312.0555,3.154,16589.252,16.48,2.8125683,122.88728,0.21867082,99.074116,367.14338,3.316,1,,,,0.00013568789,242.44728,24817.052,0.48987101,0
7920000.7,,5905,,157.588,0.316,9.1E-6,157.58623,3.7867171,77.148151,0.2455,4313.7745,3.155,16587.259,11.9,1.7785214,120.90513,0.18917884,99.186229,367.49271,3.032,1,,,,0.00013780959,245.77456,24833.42,0.4895615,0
7921028.81,,5905,,156.203,0.316,9.1E-6,156.21744,3.7432084,76.565484,0.2484,4255.6218,3.123,16436.41,14.13,3.6641555,122.08411,0.20789883,99.111688,369.9389,3.111,1,,,,0.00013529571,241.81026,24403.889,0.49012123,0
7921912.83,,5905,,156.216,0.316,9E-6,156.20097,3.7487618,76.730834,0.2494,4254.6854,3.123,16461.779,14.36,0.56593002,121.78922,0.20045086,99.140469,368.3026,3.133,1,,,,0.00013581161,244.16821,24398.742,0.49123149,0
7922918.19,,5905,,156.216,0.316,9.1E-6,156.21682,3.739982,76.628242,0.2466,4255.3591,3.123,16446.132,13.23,8.8804393,121.46932,0.20367953,99.124948,369.33136,3.059,1,,,,0.00013605113,243.57844,24403.695,0.49052491,0
7923955.89,,5905,,154.829,0.316,9E-6,154.85438,3.7127049,76.246105,0.2466,4197.017,3.089,16326.996,13.7,3.9389976,122.07005,0.20393821,99.124384,369.76422,3.041,1,,,,0.00013440426,242.93863,23979.878,0.49237295,0
7924842.16,,5905,,154.816,0.316,9.1E-6,154.84277,3.7114524,76.256393,0.2446,4196.3407,3.089,16327.956,12.74,0.7484815,121.47363,0.18983771,99.180856,369.63827,2.983,1,,,,0.00013502946,244.14011,23976.284,0.49247628,0
7925846.98,,5905,,154.816,0.316,9.2E-6,154.83091,3.7070884,76.191593,0.243,4195.9455,3.088,16317.252,12.06,16.612932,121.88068,0.19624884,99.15631,370.22853,2.939,1,,,,0.00013450853,242.94726,23972.61,0.4920955,0
7926883.73,,5905,,153.468,0.316,9.1E-6,153.43297,3.6960467,75.894791,0.2513,4136.1368,3.052,16210.225,16.12,0.75528687,123.12791,0.209614,99.10332,369.68998,3.14,1,,,,0.00013231553,243.76136,23541.676,0.49464461,0
7927903.39,,5905,,153.422,0.316,9.2E-6,153.40094,3.699171,75.950663,0.245,4134.4408,3.051,16217.418,13.38,6.1446821,122.28966,0.19555436,99.157306,369.08547,2.979,1,,,,0.00013324144,246.25583,23531.848,0.49511211,0
7928790.58,,5905,,153.467,0.316,9.1E-6,153.43415,3.6536258,75.642016,0.2453,4135.175,3.051,16169.049,13.88,0.023811601,118.52487,0.12807727,99.431925,372.07668,2.994,1,,,,0.00013685123,244.57931,23542.039,0.49299334,0
7929801.09,,5905,,152.095,0.316,9.2E-6,152.01716,3.5992687,75.481725,0.2483,4075.3113,3.013,16083.685,15.37,0.84537845,123.46145,0.20512698,99.120828,370.13621,3.047,1,,,,0.00013091811,237.04974,23109.218,0.49653423,0
7930820.84,,5905,,152.052,0.316,9E-6,152.02803,3.6744399,75.526099,0.2428,4075.3835,3.013,16090.817,12.88,12.362322,122.56716,0.19280694,99.167414,369.74871,2.902,1,,,,0.00013189719,246.92291,23112.52,0.49679064,0
7931835.72,,5905,,152.052,0.316,9.1E-6,152.04095,3.6332585,75.355886,0.2445,4075.3522,3.013,16063.706,13.89,0.027626967,119.70446,0.14083125,99.37817,371.36749,2.954,1,,,,0.00013466295,245.13432,23116.45,0.49562889,0
7932858.78,,5905,,150.671,0.316,9.1E-6,150.65615,3.5780526,75.284505,0.2435,4016.5135,2.975,15993.511,13.56,11.983823,123.42573,0.19647563,99.152661,368.64419,2.905,1,,,,0.00013020205,239.40892,22697.277,0.49971079,0
7933754.33,,5905,,150.657,0.316,9.1E-6,150.60753,3.6506357,75.217469,0.2512,4014.4339,2.974,15980.767,16.81,2.0183374,124.30938,0.21384031,99.084418,369.14375,3.09,1,,,,0.00012922362,246.85146,22682.628,0.49942702,0
7934781.41,,5905,,150.701,0.316,9.1E-6,150.6402,3.6430712,75.138445,0.2388,4015.3208,2.974,15969.082,11.47,0.86474623,122.09746,0.17566424,99.234886,369.95283,2.776,1,,,,0.0001313555,248.61876,22692.469,0.49879413,0
7935823.48,,5905,,149.344,0.316,9.1E-6,149.28853,3.5969261,74.717583,0.2388,3957.3984,2.936,15844.205,12.07,1.4568862,123.75451,0.18550182,99.199236,370.47545,2.767,1,,,,0.00012861188,244.19492,22287.066,0.50049111,0
7936720.17,,5905,,149.302,0.316,9.1E-6,149.27152,3.6142434,74.761496,0.2417,3956.5346,2.936,15850.327,13.4,5.1280193,123.53664,0.19079604,99.174566,370.03279,2.845,1,,,,0.00012890689,247.50903,22281.985,0.50084235,0
7937614.83,,5905,,149.344,0.316,9.1E-6,149.27335,3.6039334,74.764338,0.2404,3956.5878,2.936,15850.832,12.8,2.2385372,123.24644,0.1864189,99.191612,370.01141,2.811,1,,,,0.00012920196,247.07328,22282.532,0.50085524,0
7938661.08,,5905,,147.896,0.316,9.1E-6,147.9159,3.5798778,74.213713,0.2383,3897.9845,2.898,15704.63,12.53,0.63798706,123.38702,0.17448362,99.241393,371.61535,2.747,1,,,,0.00012783011,246.49289,21879.114,0.50172911,0
7939555.45,,5905,,147.896,0.316,9.1E-6,147.85596,3.5684055,74.43018,0.2411,3895.4033,2.896,15736.487,13.55,0.94183323,123.59642,0.18655875,99.188735,369.5139,2.813,1,,,,0.00012791205,246.77404,21861.384,0.50339655,0
7940577.8,,5905,,147.937,0.316,9.1E-6,147.88903,3.5521504,74.169616,0.2341,3896.2566,2.897,15695.887,10.39,0.093318478,120.86095,0.13791075,99.38804,371.9451,2.623,1,,,,0.00013031974,247.19285,21871.166,0.50152209,0
7941611.16,,5905,,146.536,0.316,9E-6,146.49324,3.5059947,73.909837,0.2435,3836.819,2.859,15595.121,15.2,0.45646734,124.44343,0.18977854,99.17692,370.75107,2.858,1,,,,0.0001259111,241.7219,21460.271,0.50452727,0
7942638.69,,5905,,146.588,0.316,9E-6,146.50634,3.5463774,73.915207,0.2337,3836.8773,2.859,15596.034,10.58,3.1212751,122.8401,0.165394,99.273395,370.73636,2.599,1,,,,0.00012749107,248.88686,21464.108,0.50451882,0
7943527.09,,5905,,146.587,0.316,9E-6,146.54111,3.5033758,73.673502,0.2311,3838.0091,2.859,15558.713,9.484,0.11044699,120.52762,0.12416292,99.445214,372.97783,2.528,1,,,,0.00012949746,245.6802,21474.296,0.50274973,0
7944557.89,,5905,,145.141,0.316,9.1E-6,145.11098,3.4667612,73.509827,0.2361,3777.0351,2.822,15471.7,12.45,0.63799761,124.46145,0.1715661,99.252157,370.78059,2.662,1,,,,0.00012484506,241.05525,21057.196,0.50657661,0
7945584.63,,5905,,145.171,0.316,9.2E-6,145.10214,3.5197293,73.622039,0.2395,3776.4873,2.821,15489.004,13.87,1.0591188,124.48013,0.18574928,99.18968,369.76907,2.745,1,,,,0.00012501165,248.92291,21054.631,0.5073808,0
7946611.66,,5905,,145.224,0.316,9.2E-6,145.07262,3.5152629,73.688423,0.2401,3775.2031,2.82,15498.281,14.06,3.8108683,124.46765,0.1895926,99.172278,369.10869,2.758,1,,,,0.00012511207,248.96027,21046.066,0.50794161,0
7947669.95,,5905,,143.801,0.316,9.1E-6,143.76031,3.4958946,73.198619,0.2371,3718.6067,2.787,15363.761,13.34,0.50362432,124.83372,0.17724477,99.225134,370.04438,2.674,1,,,,0.00012362676,248.93529,20667.027,0.50917126,0
7948700.69,,5905,,143.802,0.316,9E-6,143.69131,3.5031373,72.812423,0.2394,3715.5799,2.785,15299.295,14.79,1.2746924,124.50667,0.18283218,99.200438,373.22964,2.739,1,,,,0.00012344792,249.66744,20647.192,0.5067281,0
7949601.25,,5905,,143.802,0.316,9.1E-6,143.70829,3.4753783,72.694449,0.233,3715.8962,2.785,15280.843,12.07,0.16261182,122.11172,0.14786723,99.34139,374.3002,2.585,1,,,,0.000125614,249.01335,20652.074,0.50584728,0
7950637.83,,5905,,142.403,0.316,9.1E-6,142.355,3.417774,72.629949,0.2341,3657.9467,2.753,15212.632,12.69,0.31430197,124.3643,0.1665984,99.26567,371.33115,2.592,1,,,,0.00012284589,244.22344,20264.945,0.51020302,0
7951538.2,,5905,,142.413,0.316,9.1E-6,142.32612,3.4410337,72.694336,0.239,3656.5686,2.752,15221.497,14.73,0.44997345,124.15494,0.17955015,99.206646,370.70119,2.705,1,,,,0.00012316761,248.7286,20256.724,0.51075893,0
7952562.73,,5905,,142.403,0.316,9E-6,142.33212,3.424045,72.722149,0.2333,3656.5829,2.752,15225.936,12.2,0.91870816,122.99144,0.1625589,99.274865,370.47719,2.569,1,,,,0.00012431949,248.30987,20258.433,0.5109328,0
7953607.44,,5905,,141.04,0.316,9E-6,140.96982,3.4015417,72.238625,0.2333,3598.3536,2.722,15090.783,12.82,0.96394861,125.01251,0.17209461,99.240964,371.05416,2.56,1,,,,0.00012125039,245.98288,19872.489,0.51244037,0
7954637.97,,5905,,141,0.316,9.1E-6,140.94182,3.4214653,72.265788,0.2373,3597.0089,2.721,15093.76,14.56,0.99014416,124.94365,0.18073914,99.20203,370.74906,2.655,1,,,,0.00012136913,250.02501,19864.595,0.5127349,0
7955670.22,,5905,,141.04,0.316,9.2E-6,140.95254,3.4045002,72.13177,0.2257,3597.0445,2.721,15072.474,8.953,0.42532769,122.73996,0.1336778,99.4,371.91884,2.349,1,,,,0.0001232302,249.88729,19867.619,0.51174509,0
7956718.2,,5905,,139.648,0.316,9.1E-6,139.60123,3.360955,71.676147,0.2317,3539.3356,2.693,14942.281,12.81,0.24671582,124.61094,0.15623276,99.305585,372.19371,2.517,1,,,,0.00012040041,245.47992,19488.502,0.51343494,0
7957620.95,,5905,,139.648,0.316,9.1E-6,139.59961,3.3834447,71.55702,0.2264,3538.9711,2.693,14922.964,10.37,0.48962368,123.83669,0.12386539,99.446599,373.19275,2.383,1,,,,0.00012089582,249.22187,19488.051,0.51258753,0
7958519.3,,5905,,139.648,0.316,9.1E-6,139.58677,3.3722997,71.609694,0.2361,3538.6781,2.693,14931.051,14.79,0.15688252,124.81605,0.16033352,99.288788,372.71487,2.619,1,,,,0.00012012394,247.67338,19484.468,0.51301202,0
7959580.61,,5905,,138.3,0.316,9E-6,138.21452,3.3546951,71.176615,0.2298,3479.5608,2.666,14803.035,12.62,0.1889071,124.42742,0.14687034,99.342779,372.66015,2.466,1,,,,0.00011943032,249.63209,19103.254,0.51497204,0
7960480.72,,5905,,138.3,0.316,9E-6,138.16596,3.3319782,71.465676,0.2291,3477.523,2.665,14846.984,11.91,1.6460993,124.84048,0.16491109,99.262559,370.12139,2.436,1,,,,0.00011944645,248.85484,19089.833,0.51724516,0
7961512.23,,5905,,138.26,0.316,9.1E-6,138.17695,3.3256356,71.370365,0.2272,3477.6491,2.666,14831.947,11.07,0.11403739,123.02988,0.13666751,99.380449,370.945,2.389,1,,,,0.00012099659,249.68095,19092.871,0.51651424,0
7962555.88,,5905,,136.87,0.316,9E-6,136.7996,3.2908414,70.755149,0.2239,3418.8099,2.64,14675.233,10.27,0.81902576,124.30129,0.14253711,99.357535,372.31853,2.306,1,,,,0.00011851146,246.05975,18714.131,0.51721751,0
7963456.47,,5905,,136.907,0.316,9E-6,136.75283,3.2945245,71.067123,0.2299,3416.8764,2.639,14722.932,12.81,1.6687208,125.35398,0.16846214,99.244883,369.6214,2.446,1,,,,0.00011797855,248.60259,18701.337,0.51967569,0
7964492.13,,5905,,136.868,0.316,9E-6,136.76627,3.2976799,70.959262,0.2259,3417.1033,2.639,14705.999,10.99,0.18150105,123.61591,0.1405078,99.362016,370.54649,2.349,1,,,,0.00011941589,250.70795,18705.013,0.51883597,0
7965545.48,,5905,,135.519,0.316,9.2E-6,135.41105,3.2589805,70.289238,0.2218,3359.1426,2.615,14541.444,9.856,0.70407485,124.22929,0.13589568,99.383497,372.33694,2.248,1,,,,0.00011748313,247.23182,18336.152,0.51908052,0
7966445.97,,5905,,135.519,0.316,9.1E-6,135.35758,3.2547417,70.521675,0.225,3356.868,2.614,14576.148,11.18,0.46003183,124.76189,0.15118913,99.315481,370.29648,2.321,1,,,,0.00011730938,248.45857,18321.673,0.52100279,0
7967347.86,,5905,,135.52,0.316,9.1E-6,135.42524,3.246597,70.309686,0.221,3359.3402,2.615,14544.895,9.329,0.13343389,122.35747,0.11626921,99.46448,372.20932,2.221,1,,,,0.00011925102,249.52378,18339.994,0.51917714,0

File: PPMS_Data_and_Plotting/Data/RuCl3/Data/Heat Capacity/28-03-2025_RuCl3_TB001_0T _001_300-3K.csv (part 1 of 3)
[Header]
TITLE,28-03-2025_RuCl3_TB001_0T _001_300-3K
BYAPP,HeatCapacity,3.9.6,1.7
INFO,33,MASS:Sample Mass (mg)
INFO,0.1,MASSERR:Sample Mass Error (mg)
INFO,207.43,MOLWGHT:Formula Weight (g/mole)
INFO,4,ATOMS:Atoms per Formula Unit
INFO,PPMS Heat Capacity Option 3.9.6 Build 3,APPNAME
DATATYPE,TIME,1
DATATYPE,COMMENT,2
STARTUPAXIS, X, 8, LINEAR, AUTO
STARTUPAXIS, Y1, 10, LINEAR, AUTO
[Data]
Time Stamp (Seconds),Comment (),System Status (Code),Puck Temp (Kelvin),System Temp (Kelvin),Field (Oersted),Pressure (Torr),Sample Temp (Kelvin),Temp Rise (Kelvin),Samp HC (J/mole-K),Samp HC Err (J/mole-K),Addenda HC (µJ/K),Addenda HC Err (µJ/K),Total HC (µJ/K),Total HC Err (µJ/K),Fit Deviation (ChiSquare),Time Const tau1 (seconds),Time Const tau2 (seconds),Sample Coupling (Percent),Debye Temp (Kelvin),Debye Temp Err (Kelvin),Cal Correction (Factor),Therm Resist (Ohms),Htr Resist (Ohms),Puck Resist (Ohms),Wire Cond (W/K),Meas Time (seconds),Temp Squared (K^2),Samp HC/Temp (J/mole-K/K),Addenda Offset HC (µJ/K)
7464604.19,CALFILE: C:\QdPpms\HEATCA~1\TempCal\Standard\Puck1960_9.cal|Addenda #3 measured on 05/02/2025 from 2.8972 to 302.75 K
7464604.59,,5905,,300.052,0.316,9.1E-6,300.82786,5.9346809,94.645348,0.7655,9366.2137,7.742,24423.324,112.6,3.2492247,58.603487,,,310.82359,32.97,1,,,,0.00041675548,86.04668,90497.404,0.31461629,0
7465042.61,,5905,,299.964,0.316,9E-6,301.50786,7.2641449,94.763854,0.6307,9381.5573,7.663,24457.521,89,3.6455104,60.452397,,,307.76839,28.26,1,,,,0.00040457488,117.20697,90906.987,0.31429978,0
7465495.23,,5905,,300.055,0.316,9.1E-6,301.58827,7.4236248,94.864308,0.6106,9383.382,7.653,24475.327,85.35,3.7384436,61.088476,,,304.63326,27.76,1,,,,0.00040065375,120.90479,90955.487,0.31454906,0
7466387.03,,5905,,293.113,0.316,9.1E-6,294.51269,7.2151499,94.931404,0.6052,9218.5066,8.293,24321.126,84.31,3.258301,64.049976,,,295.37188,27.09,1,,,,0.00037972108,122.17695,86737.724,0.32233383,0
7466864.95,,5905,,293.113,0.316,9E-6,294.67383,7.4727358,95.004773,0.5965,9222.4532,8.283,24336.745,82.7,6.3808939,64.562401,,,293.20515,26.97,1,,,,0.00037694919,128.09995,86832.664,0.32240655,0
7467345.08,,5905,,293.199,0.316,9.1E-6,294.73839,7.5099079,94.926936,0.5883,9223.9716,8.279,24325.88,81.21,5.188311,64.504292,,,295.73955,26.43,1,,,,0.00037712033,129.1248,86870.718,0.32207184,0
7468271.27,,5905,,286.384,0.316,9.1E-6,287.82253,7.2017465,94.917993,0.5805,9049.0259,8.553,24149.512,79.76,2.528973,66.909222,,,289.07623,25.48,1,,,,0.00036092949,129.00858,82841.808,0.32977958,0
7468767.39,,5905,,286.466,0.316,9.1E-6,287.94701,7.4077754,94.993669,0.5782,9052.3318,8.551,24164.857,79.32,5.3456689,67.380503,,,286.8572,25.61,1,,,,0.00035863278,133.81844,82913.482,0.32989983,0
7469267.98,,5905,,286.466,0.316,9E-6,288.01128,7.4355596,94.926748,0.5666,9053.9332,8.55,24155.812,77.19,4.7760643,67.285609,,,288.99538,24.99,1,,,,0.00035900414,134.76101,82950.497,0.32959386,0
7470201.31,,5905,,279.848,0.316,9E-6,281.24976,7.1145828,94.551663,0.5577,8870.0002,8.517,23912.207,75.64,2.3715295,69.506376,,,293.29951,23.15,1,,,,0.00034402897,134.57122,79101.428,0.33618398,0
7470717.11,,5905,,279.847,0.316,9.1E-6,281.3855,7.290774,94.62555,0.5621,8873.9123,8.52,23927.873,76.44,7.196163,69.918705,,,291.31758,23.52,1,,,,0.00034222421,139.01275,79177.802,0.33628438,0
7471234.44,,5905,,279.928,0.316,9.2E-6,281.4487,7.314897,94.38565,0.5358,8875.5185,8.522,23891.314,71.57,3.8355222,69.554761,,,298.32283,22.01,1,,,,0.00034348927,139.83741,79213.37,0.3353565,0
7472178.89,,5905,,273.491,0.316,9.1E-6,274.80967,6.9758419,93.883401,0.5381,8683.3697,8.232,23619.263,72.2,5.4695834,72.103472,,,305.13914,20.67,1,,,,0.00032757455,139.10952,75520.357,0.34163063,0
7472714.55,,5905,,273.491,0.316,9.1E-6,274.95851,7.1581004,93.884945,0.5275,8687.7317,8.241,23623.87,70.19,5.8897159,72.217954,,,305.26261,20.36,1,,,,0.00032711907,144.20694,75602.182,0.34145132,0
7473249.58,,5905,,273.491,0.316,9.1E-6,274.99874,7.1595296,93.667788,0.508,8688.8328,8.244,23590.424,66.51,2.8653273,71.853231,,,311.14214,19.36,1,,,,0.00032831403,144.43591,75624.307,0.3406117,0
7474209.75,,5905,,267.221,0.316,9.1E-6,268.5306,6.8125722,93.15424,0.4964,8490.7324,7.749,23310.623,64.49,3.4430522,74.367299,,,316.96235,17.83,1,,,,0.0003134526,143.70646,72108.685,0.34690363,0
7474756.63,,5905,,267.221,0.316,9.2E-6,268.65072,6.9779539,93.215611,0.4978,8494.5672,7.76,23324.221,64.75,4.2500507,74.565103,,,315.55677,17.96,1,,,,0.00031280345,148.7346,72173.207,0.34697697,0
7475381.56,,5905,,267.221,0.316,9.1E-6,268.62813,6.9810696,92.97858,0.4678,8493.5749,7.758,23285.52,58.9,2.0032744,73.998201,,,321.4728,16.71,1,,,,0.00031467684,149.13021,72161.07,0.34612377,0
7476359.38,,5905,,261.086,0.316,9.1E-6,262.30983,6.6170871,92.651229,0.476,8291.5225,7.135,23031.389,60.74,5.270157,76.849641,,,321.78713,16.22,1,,,,0.00029969417,147.9964,68806.449,0.35321294,0
7476927.61,,5905,,261.086,0.316,9.1E-6,262.44141,6.7930932,92.706417,0.4715,8295.8194,7.149,23044.466,59.81,4.1157626,77.128632,,,320.63093,16.15,1,,,,0.00029877965,153.69928,68875.494,0.35324615,0
7477575.06,,5905,,261.086,0.316,9.2E-6,262.39458,6.8019933,92.617729,0.4571,8294.1077,7.143,23028.645,56.94,2.1024274,76.798299,,,322.68866,15.6,1,,,,0.00029985879,154.25726,68850.917,0.35297119,0
7478582.5,,5905,,255.115,0.316,9.1E-6,256.25679,6.4452589,92.149447,0.4581,8092.3501,6.5,22752.388,57.41,4.2756054,79.263392,,,325.87476,14.85,1,,,,0.00028704788,153.5966,65667.54,0.35959808,0
7479169.45,,5905,,255.158,0.316,9.1E-6,256.37011,6.5831934,92.227859,0.4556,8096.0366,6.512,22768.549,56.87,3.7340727,79.608033,,,324.24008,14.85,1,,,,0.00028600819,158.52678,65725.632,0.35974498,0
7479836.58,,5905,,255.188,0.316,9E-6,256.30852,6.5930474,92.093498,0.4368,8093.9199,6.505,22745.057,53.07,1.5233777,79.144432,,,327.20485,14.16,1,,,,0.0002873867,159.21607,65694.056,0.35930721,0
7480869.28,,5905,,249.297,0.316,9.1E-6,250.32806,6.2309784,91.739709,0.4406,7894.9373,5.935,22489.791,54.05,3.0735109,81.787644,,,327.29478,13.67,1,,,,0.00027497785,158.28886,62664.14,0.36647792,0
7481474.25,,5905,,249.226,0.316,9.1E-6,250.4445,6.3721507,91.591506,0.4231,7898.5881,5.944,22469.864,50.46,3.7784749,81.794705,,,330.6431,13.06,1,,,,0.00027471049,163.57529,62722.447,0.36571579,0
7482159.84,,5905,,249.337,0.316,9E-6,250.38378,6.3758589,91.782003,0.4424,7896.672,5.939,22498.254,54.41,24.674305,82.158736,,,326.45139,13.76,1,,,,0.00027383885,163.58941,62692.039,0.36656529,0
7483144.36,,5905,,243.589,0.316,9.1E-6,244.56015,6.0550925,91.247497,0.4188,7703.0235,5.52,22219.571,49.73,0.92140031,84.103254,,,330.0323,12.41,1,,,,0.00026419395,164.31747,59809.666,0.37310861,0
7483762.47,,5905,,243.589,0.316,9.1E-6,244.66699,6.1406349,91.192359,0.4187,7706.4201,5.526,22214.195,49.73,3.1404921,84.204048,,,331.31341,12.38,1,,,,0.00026381387,168.20651,59861.934,0.37272032,0
7484467.44,,5905,,243.658,0.316,9E-6,244.60385,6.1514077,91.290174,0.424,7704.4198,5.522,22227.757,50.82,7.5045454,84.387662,,,329.20951,12.59,1,,,,0.00026340055,168.4081,59831.043,0.37321643,0
7485472.63,,5905,,237.993,0.316,9E-6,238.88288,5.8393125,90.719194,0.4071,7516.2009,5.307,21948.701,47.48,0.99189003,86.600556,,,332.89292,11.5,1,,,,0.00025344757,168.77532,57065.031,0.37976432,0
7486108.73,,5905,,238.06,0.316,9.1E-6,238.99516,5.9273577,90.463027,0.3939,7519.7306,5.31,21911.477,44.69,4.608556,86.447324,,,338.06644,11.02,1,,,,0.00025346622,173.20111,57118.689,0.37851405,0
7486828,,5905,,238.06,0.316,9E-6,238.88409,5.9222615,90.788601,0.4138,7516.2809,5.307,21959.823,48.89,4.5350615,86.883711,,,331.52635,11.72,1,,,,0.00025274959,172.89465,57065.606,0.38005295,0
7487839.8,,5905,,232.605,0.316,9.1E-6,233.34788,5.6443102,90.226749,0.4002,7333.8082,5.247,21687.965,46.19,1.3492809,89.106167,,,334.55002,10.81,1,,,,0.00024339466,173.76742,54451.234,0.38666196,0
7488493.33,,5905,,232.605,0.316,9E-6,233.4753,5.7157378,89.780844,0.3743,7337.6787,5.247,21620.896,40.55,5.0037334,88.593256,,,343.06201,9.93,1,,,,0.00024404675,178.21233,54510.718,0.38454107,0
7489231.13,,5905,,232.538,0.316,9E-6,233.35324,5.7000721,90.316656,0.4079,7333.8557,5.247,21702.316,47.83,4.9676354,89.478796,,,332.86118,11.06,1,,,,0.00024254143,177.18651,54453.734,0.38703836,0
7490266.47,,5905,,227.247,0.316,9E-6,227.97762,5.4473335,89.553394,0.3851,7152.4175,5.25,21399.45,43.14,1.4558479,91.322041,,,339.07911,9.895,1,,,,0.00023432952,178.95759,51973.795,0.3928166,0
7490935.53,,5905,,227.216,0.316,9.1E-6,228.06024,5.4896233,89.060364,0.3508,7154.781,5.25,21323.378,35.26,0.98279816,90.128462,,,347.96633,8.807,1,,,,0.00023658872,182.64408,52011.475,0.39051245,0
7491597.19,,5905,,227.28,0.316,9.2E-6,227.95154,5.4615579,89.661421,0.3938,7151.4502,5.25,21415.669,45.03,1.4567651,91.696195,,,337.09987,10.16,1,,,,0.00023355025,180.25692,51961.907,0.39333544,0
7492658.06,,5905,,222.092,0.316,9.1E-6,222.68491,5.2491459,88.997026,0.3725,6965.9007,5.24,21124.421,40.54,0.97791402,93.445318,,,340.85349,9.154,1,,,,0.00022606185,183.39239,49588.57,0.39965449,0
7493340.42,,5905,,221.997,0.316,9.1E-6,222.75457,5.4011246,87.863977,0.2856,6967.1571,5.24,20945.421,16.45,0.027096435,93.881061,0.23391199,98.878928,360.06352,6.176,1,,,,0.00022423535,186.89064,49619.599,0.39444298,0
7494030.38,,5905,,222.06,0.316,9.1E-6,222.72747,5.310939,88.998899,0.3776,6967.3757,5.24,21126.194,41.71,13.524697,93.90508,,,340.88646,9.285,1,,,,0.00022497392,187.76212,49607.524,0.39958654,0
7495095.58,,5905,,216.985,0.316,9.1E-6,217.5598,5.0739335,88.380695,0.3639,6774.7967,5.15,20835.265,38.86,1.0008033,95.455147,,,343.24132,8.549,1,,,,0.00021827283,187.81016,47332.266,0.40623634,0
7495797.44,,5905,,216.954,0.316,9.1E-6,217.60688,5.2005458,87.270832,0.2821,6775.156,5.15,20659.056,15.63,0.042846225,95.74338,0.22172456,98.950279,361.25842,5.817,1,,,,0.00021681157,190.91029,47352.754,0.40104813,0
7496498,,5905,,216.985,0.316,9E-6,217.55778,5.1103615,88.401578,0.3734,6774.6801,5.15,20838.471,41.06,20.605547,95.989706,,,342.8948,8.786,1,,,,0.00021709068,191.48676,47331.388,0.40633609,0
7497594.2,,5905,,212.022,0.316,9.1E-6,212.54434,5.0232598,86.914239,0.2779,6575.6491,4.95,20402.819,14.1,0.13748203,99.50118,0.26323529,98.789896,358.36789,5.46,1,,,,0.00020620771,191.97941,45175.097,0.40892285,0
7498425.36,,5905,,212.022,0.316,9.1E-6,212.54769,5.082662,86.733893,0.2822,6575.0011,4.949,20373.48,16.35,0.026899446,98.085604,0.22912493,98.932156,361.14236,5.644,1,,,,0.00020874203,199.00236,45176.519,0.40806792,0
7499146.2,,5905,,212.022,0.316,9.1E-6,212.55425,5.0601373,86.866938,0.2745,6575.9187,4.95,20395.564,12.36,4.8991247,100.02181,0.27739985,98.73174,359.11209,5.28,1,,,,0.00020511712,196.17121,45179.311,0.40868125,0
7500254.78,,5905,,207.134,0.316,9.1E-6,207.66648,4.9226362,86.172578,0.2688,6374.8108,4.682,20083.99,10.12,0.80077628,101.19378,0.24385096,98.888561,361.1892,4.826,1,,,,0.00019951248,200.04361,43125.366,0.41495661,0
7501098.28,,5905,,207.194,0.316,9.2E-6,207.61762,4.9145184,86.146517,0.2783,6372.2445,4.679,20077.278,15.35,0.032107549,100.501,0.2262588,98.961551,361.48849,5.31,1,,,,0.00020075093,202.38755,43105.075,0.41492874,0
7501833.77,,5905,,207.134,0.316,9.1E-6,207.6538,4.9069701,86.15332,0.2695,6374.2482,4.682,20080.364,10.66,4.4013038,101.76083,0.25307973,98.853007,361.45116,4.873,1,,,,0.00019839839,201.002,43120.099,0.41488921,0
7502952.36,,5905,,202.462,0.316,9.1E-6,202.86015,4.767955,85.655068,0.2712,6173.5404,4.39,19800.389,12.51,0.25751435,103.73635,0.24748742,98.888758,360.24343,4.849,1,,,,0.00019189058,203.52167,41152.239,0.42223704,0
7503815.34,,5905,,202.462,0.316,9.2E-6,202.82569,4.7732566,85.559063,0.2794,6171.382,4.386,19782.957,16.56,0.023640183,102.47571,0.21325181,99.030926,361.54762,5.199,1,,,,0.0001939464,207.47269,41138.262,0.42183542,0
7504563.77,,5905,,202.35,0.316,9.1E-6,202.87785,4.7519199,85.35923,0.2651,6173.9434,4.39,19753.727,9.265,8.8752678,103.18188,0.22624278,98.980023,364.47387,4.513,1,,,,0.0001923801,204.95142,41159.421,0.42074199,0
7505695.17,,5905,,197.791,0.316,9.1E-6,198.20242,4.6125564,84.984177,0.2674,5978.2946,4.115,19498.411,11.42,0.45584635,105.57233,0.23516459,98.952609,361.23681,4.545,1,,,,0.00018563447,206.36376,39284.199,0.42877467,0
7506466.38,,5905,,197.763,0.316,9.1E-6,198.21464,4.6286594,84.839531,0.2742,5978.1347,4.115,19475.24,15.19,0.026078039,104.08331,0.20188065,99.08855,363.23918,4.852,1,,,,0.00018794031,211.14466,39289.042,0.4280185,0
7507226.25,,5905,,197.818,0.316,9.1E-6,198.21699,4.6024989,84.838799,0.2643,5978.689,4.115,19475.678,9.782,1.7892273,105.30372,0.2265133,98.989262,363.25351,4.382,1,,,,0.00018585659,208.16662,39289.976,0.42800972,0
7508379.09,,5905,,193.295,0.316,9.1E-6,193.62018,4.4954772,84.267816,0.266,5789.3174,3.888,19195.469,11.86,0.35877472,107.48708,0.22941086,98.986938,362.40888,4.382,1,,,,0.00017947736,210.60745,37488.772,0.43522229,0
7509274.72,,5905,,193.24,0.316,9.1E-6,193.54688,4.5058374,84.292428,0.2721,5785.8831,3.885,19195.95,14.94,0.051705005,106.81957,0.21649909,99.037631,361.94687,4.641,1,,,,0.00018055837,214.97416,37460.394,0.43551427,0
7510053.83,,5905,,193.293,0.316,9.1E-6,193.63118,4.4802288,83.747295,0.2595,5788.9783,3.888,19112.32,8.583,5.2401224,105.15955,0.17096359,99.230189,369.26642,4.046,1,,,,0.00018243223,213.63914,37493.035,0.43250934,0
7511188.92,,5905,,188.872,0.316,9.1E-6,189.12644,4.3246695,83.466598,0.2654,5607.603,3.72,18886.289,12.77,0.089012372,108.70848,0.20953934,99.076718,364.25013,4.258,1,,,,0.00017453522,210.3191,35768.809,0.44132697,0
7512094.02,,5905,,188.872,0.316,9E-6,189.07089,4.3778021,83.549898,0.2664,5605.0844,3.718,18897.022,13.18,0.1288236,109.02201,0.21728343,99.04478,363.08455,4.299,1,,,,0.0001741609,217.41697,35747.8,0.44189721,0
7512889.75,,5905,,188.819,0.316,9.1E-6,189.13775,4.3646346,83.067324,0.2623,5607.0739,3.719,18822.239,11.71,0.086577462,106.50876,0.15674571,99.296425,369.32637,4.128,1,,,,0.00017733827,218.04402,35773.088,0.43918955,0
7514037.88,,5905,,184.546,0.316,9.2E-6,184.74142,4.2155755,82.658568,0.2596,5432.2683,3.597,18582.404,10.83,0.48184402,110.9136,0.2125474,99.073625,365.76147,3.921,1,,,,0.00016832549,213.01752,34129.394,0.44742844,0
7514960.42,,5905,,184.547,0.316,9.1E-6,184.70674,4.2873926,82.796414,0.263,5430.6496,3.596,18602.716,12.56,0.57201024,111.37492,0.22551116,99.020378,364.00408,4.069,1,,,,0.00016785803,221.8272,34116.58,0.44825876,0
7515886.33,,5905,,184.546,0.316,9E-6,184.72457,4.27475,82.593269,0.2664,5430.8135,3.596,18570.561,14.51,0.026507662,109.32315,0.18122367,99.198842,366.52684,4.199,1,,,,0.00017055649,222.74985,34123.168,0.44711576,0
7517065.45,,5905,,180.289,0.316,9.1E-6,180.48647,4.1415665,81.824734,0.2597,5262.2547,3.508,18279.736,12.3,1.6269265,112.09314,0.22137589,99.036457,367.24309,3.86,1,,,,0.00016388252,218.64631,32575.366,0.45335661,0
7517996.53,,5905,,180.289,0.316,9.1E-6,180.47298,4.1693392,81.860589,0.2576,5261.2699,3.507,18284.456,11.07,0.1542446,111.8603,0.19448409,99.151537,366.79229,3.772,1,,,,0.00016416878,224.18627,32570.496,0.45358917,0
7518808.83,,5905,,180.339,0.316,9E-6,180.52351,4.1615584,81.591202,0.2528,5263.1652,3.508,18243.494,8.363,0.61299504,111.06322,0.1736107,99.238372,370.07121,3.546,1,,,,0.00016490146,223.72061,32588.739,0.45196994,0
7519995.16,,5905,,176.16,0.316,9E-6,176.38766,4.0610179,81.1313,0.2534,5097.3952,3.441,18004.559,9.754,0.85975701,113.738,0.19420554,99.158492,366.86171,3.525,1,,,,0.00015899012,222.12643,31112.605,0.45996019,0
7520939.98,,5905,,176.191,0.316,9.1E-6,176.303,4.0946262,81.304273,0.26,5093.966,3.44,18028.648,13.23,0.81393034,114.87849,0.21967362,99.056389,364.71007,3.792,1,,,,0.00015770767,227.47601,31082.747,0.46116216,0
7522007.56,,5905,,176.191,0.316,9.1E-6,176.29893,4.1054062,81.284396,0.2593,5093.578,3.44,18025.097,12.89,0.26688126,114.23855,0.20664053,99.107484,364.92913,3.766,1,,,,0.00015851738,229.75698,31081.312,0.46106007,0
7523227.53,,5905,,172.171,0.316,9.1E-6,172.36399,4.0184458,80.203468,0.2498,4933.3427,3.386,17692.897,9.175,0.47638293,114.77982,0.17121583,99.257938,368.78923,3.334,1,,,,0.00015474666,228.47711,29709.344,0.46531453,0
7524064.17,,5905,,172.171,0.316,9.1E-6,172.29889,3.9973621,80.34352,0.2557,4930.649,3.386,17712.485,12.42,0.14496272,115.32999,0.19470678,99.15925,367.10407,3.57,1,,,,0.00015426016,229.55965,29686.907,0.46630318,0
7524903.06,,5905,,172.141,0.316,9.2E-6,172.33923,3.9967029,80.09608,0.2537,4931.8995,3.386,17674.37,11.75,0.050101826,113.63848,0.15600605,99.317405,369.92008,3.505,1,,,,0.00015608794,230.65998,29700.81,0.46475826,0
7526112.91,,5905,,168.209,0.316,9.1E-6,168.35849,3.9136697,79.531201,0.2624,4768.4067,3.335,17421.011,16.51,0.13104199,117.64387,0.2054005,99.121277,367.43508,3.705,1,,,,0.0001487763,227.27696,28344.582,0.47239197,0
7527085.95,,5905,,168.209,0.316,9.2E-6,168.33424,3.9685547,79.579674,0.2607,4767.2591,3.335,17427.575,15.77,0.65526732,118.35039,0.21907377,99.067982,366.86377,3.658,1,,,,0.00014798651,235.28773,28336.416,0.472748,0
7528062.59,,5905,,168.22,0.316,9.1E-6,168.31426,3.9795851,79.370611,0.26,4766.3392,3.335,17393.395,15.7,1.2089596,118.02105,0.23987694,98.977713,369.05371,3.637,1,,,,0.00014817923,236.70078,28329.691,0.47156201,0
7529312.45,,5905,,164.372,0.316,9.2E-6,164.5284,3.8920063,78.353381,0.244,4607.8453,3.282,17073.07,8.967,0.87975015,117.0649,0.15799356,99.314757,371.30732,3.047,1,,,,0.00014637991,236.04209,27069.593,0.47623014,0
7530160.33,,5905,,164.372,0.316,9.1E-6,164.45257,3.8355986,78.559109,0.2541,4604.5526,3.281,17102.507,14.12,0.042682091,116.91633,0.1602956,99.302802,369.01128,3.394,1,,,,0.00014682908,234.12979,27044.649,0.4777007,0
7531006.44,,5905,,164.372,0.316,9E-6,164.49264,3.8359271,78.477031,0.245,4606.2732,3.282,17091.169,9.397,0.38620246,117.14675,0.16407496,99.28823,369.94967,3.082,1,,,,0.00014645426,233.83266,27057.829,0.47708536,0
7532243.19,,5905,,160.64,0.316,9.1E-6,160.73231,3.7943859,77.384135,0.2411,4447.7863,3.219,16758.814,8.933,1.951483,118.33087,0.15097641,99.345222,372.47226,2.918,1,,,,0.00014213109,234.2935,25834.877,0.48144728,0
7533102.09,,5905,,160.625,0.316,9E-6,160.65981,3.7840779,77.748623,0.248,4444.7241,3.218,16813.738,12.34,0.81789507,119.67256,0.18717839,99.195156,368.656,3.153,1,,,,0.00014111575,236.66175,25811.576,0.48393323,0
7534085.7,,5905,,160.594,0.316,9.1E-6,160.68798,3.796576,77.574686,0.2461,4445.5778,3.219,16786.92,11.61,0.19427143,118.1536,0.1620587,99.295087,370.46334,3.097,1,,,,0.00014262299,239.34513,25820.628,0.48276595,0
7535326.11,,5905,,156.938,0.316,9E-6,157.03079,3.7194597,76.800784,0.245,4290.1435,3.143,16508.366,12.16,0.065729262,119.69492,0.14500696,99.369751,369.57931,3.019,1,,,,0.00013840012,236.30721,24658.67,0.48908104,0
7536190.91,,5905,,156.951,0.316,9.2E-6,156.98662,3.719388,76.759635,0.2389,4288.0582,3.141,16499.734,8.695,0.37785491,119.83225,0.13930984,99.395237,369.87524,2.803,1,,,,0.00013814971,239.38983,24644.798,0.48895655,0
7537056.5,,5905,,156.951,0.316,9.1E-6,156.98655,3.7295475,76.800149,0.2478,4288.4441,3.142,16506.565,13.52,2.916436,121.5343,0.19438849,99.16758,369.48134,3.101,1,,,,0.0001364438,239.66449,24644.775,0.48921485,0
7538217.22,,5905,,153.334,0.316,9E-6,153.44086,3.6918623,75.744707,0.2389,4136.0788,3.052,16186.29,10.56,0.52127003,121.05079,0.15764487,99.314896,371.12494,2.802,1,,,,0.00013422677,243.0686,23544.099,0.49364103,0
7539216.17,,5905,,153.348,0.316,9.2E-6,153.36592,3.6656541,75.899028,0.2455,4133.0255,3.05,16207.788,13.66,1.0046162,122.24445,0.18531288,99.201319,369.48844,2.992,1,,,,0.00013317842,242.10158,23521.104,0.4948885,0
7540223.89,,5905,,153.379,0.316,9.1E-6,153.37784,3.6704083,75.858335,0.2413,4133.2073,3.05,16201.496,11.69,0.32132049,120.81655,0.16711673,99.271499,369.90106,2.873,1,,,,0.00013464675,244.4889,23524.76,0.49458473,0
7541365.72,,5905,,149.812,0.316,9.1E-6,149.90902,3.5922903,74.609962,0.2347,3983.632,2.953,15853.317,9.999,0.67493514,119.99379,0.095670687,99.575997,373.00038,2.654,1,,,,0.00013243343,241.63311,22472.715,0.49770162,0
7542236.52,,5905,,149.854,0.316,9E-6,149.85353,3.5563457,74.773853,0.2421,3981.4485,2.952,15877.207,13.55,0.25178671,121.65788,0.1373769,99.398526,371.36243,2.866,1,,,,0.00013095083,239.98759,22456.081,0.49897958,0
7543118.83,,5905,,149.812,0.316,9.1E-6,149.84532,3.5894393,74.840641,0.2347,3981.2339,2.952,15887.618,9.616,1.1397177,122.66847,0.16543941,99.281176,370.7305,2.641,1,,,,0.00013004408,243.31575,22453.62,0.49945264,0
7544379.47,,5905,,146.376,0.316,9.1E-6,146.45681,3.5301784,73.173355,0.2328,3834.128,2.857,15475.263,11.3,3.9462299,118.45244,0.075011351,99.660066,377.20966,2.61,1,,,,0.00013089769,245.33694,21449.598,0.49962411,0
7545240.16,,5905,,146.417,0.316,9.1E-6,146.34859,3.4552125,73.647334,0.2369,3830.4161,2.855,15546.957,12.65,0.30043195,123.383,0.15932531,99.30386,372.72054,2.702,1,,,,0.00012650799,236.90489,21417.911,0.50323226,0
7546131.83,,5905,,146.416,0.316,9E-6,146.38212,3.5222517,73.893148,0.2363,3831.4511,2.855,15587.098,12.01,0.20527628,122.411,0.14681699,99.35245,370.61843,2.676,1,,,,0.00012780676,246.76601,21427.724,0.50479628,0
7547286.77,,5905,,143.082,0.316,9.2E-6,143.07106,3.4417415,72.835432,0.2278,3688.4766,2.77,15275.852,8.997,0.4266072,121.93796,0.11759459,99.473039,371.41924,2.411,1,,,,0.00012565783,244.822,20469.33,0.50908569,0
7548167.36,,5905,,143.051,0.316,9.1E-6,143.01275,3.4100124,73.00704,0.2327,3686.1015,2.768,15300.778,11.46,0.56094301,123.11513,0.15234882,99.322609,369.78108,2.551,1,,,,0.00012476926,243.87593,20452.646,0.51049323,0
7549057.72,,5905,,143.042,0.316,9E-6,143.03977,3.4236476,72.567819,0.2291,3686.8011,2.769,15231.602,10.2,0.096247383,120.92919,0.11230339,99.493417,373.65514,2.467,1,,,,0.00012632349,246.23026,20460.376,0.50732617,0
7550323.97,,5905,,139.814,0.316,9.2E-6,139.77597,3.3288519,71.441536,0.2241,3546.3628,2.697,14911.983,9.187,0.55887867,120.74337,0.093318063,99.573321,374.63779,2.319,1,,,,0.00012380914,241.85837,19537.321,0.51111459,0
7551199.61,,5905,,139.785,0.316,9.1E-6,139.71051,3.3230576,71.902938,0.2336,3544.1942,2.696,14983.219,13.39,2.248186,125.26793,0.16898003,99.252088,370.57258,2.557,1,,,,0.00012013544,241.48674,19519.027,0.5146566,0
7552105.58,,5905,,139.784,0.316,9.1E-6,139.76751,3.3666201,71.689666,0.2302,3545.6145,2.696,14950.71,12.12,0.037252296,120.90677,0.076747509,99.648925,372.52304,2.483,1,,,,0.00012390854,250.53585,19534.958,0.51292081,0
7553360.05,,5905,,136.59,0.316,9.2E-6,136.52406,3.2389217,70.317045,0.2242,3406.4098,2.635,14593.135,11.1,0.36862593,119.68215,0.06795743,99.682496,375.16893,2.331,1,,,,0.00012216079,241.81354,18638.819,0.5150524,0
7554224.63,,5905,,136.59,0.316,9E-6,136.42682,3.2151581,70.849531,0.2252,3402.9733,2.633,14674.412,10.8,5.3631864,124.72163,0.14905258,99.328236,370.52851,2.33,1,,,,0.00011812734,239.36429,18612.277,0.51932261,0
7555252.58,,5905,,136.59,0.316,9.1E-6,136.48012,3.2747339,70.731507,0.2241,3404.5846,2.634,14657.247,10.43,0.067130752,122.19264,0.1083151,99.502467,371.64331,2.308,1,,,,0.00012030579,249.44326,18626.823,0.51825502,0
7556395.06,,5905,,133.45,0.316,9E-6,133.38523,3.1925288,69.415209,0.2179,3272.0831,2.578,14315.336,9.074,0.29065404,122.47756,0.097380678,99.548689,373.77759,2.151,1,,,,0.00011719688,244.38527,17791.619,0.52041152,0
7557280.39,,5905,,133.489,0.316,9.2E-6,133.31671,3.1785289,69.828272,0.2235,3269.4949,2.577,14378.462,11.44,6.7017062,125.3147,0.14792295,99.327207,370.27477,2.28,1,,,,0.0001152033,244.95513,17773.345,0.52377734,0
7558312.86,,5905,,133.459,0.316,9.1E-6,133.34909,3.2022841,69.711142,0.2191,3270.3036,2.577,14360.636,9.262,0.13958562,122.80026,0.10907288,99.494453,371.30389,2.167,1,,,,0.00011729775,250.6294,17781.979,0.5227718,0
7559591.75,,5905,,130.379,0.316,9.1E-6,130.28754,3.0980464,68.299992,0.2195,3138.8263,2.517,14004.659,11.64,0.20214956,120.01327,0.059680575,99.713863,373.82877,2.2,1,,,,0.00011689427,245.60051,16974.842,0.52422506,0
7560461.05,,5905,,130.424,0.316,9.1E-6,130.21733,3.0529964,68.65924,0.2204,3136.5174,2.515,14059.503,11.59,0.25266887,124.62934,0.12995072,99.397635,370.81642,2.205,1,,,,0.00011322362,240.02654,16956.554,0.52726651,0
7561489.03,,5905,,130.416,0.316,9.1E-6,130.21749,3.117065,68.782426,0.219,3136.2901,2.515,14078.873,10.68,0.27583654,124.40208,0.12789895,99.405454,369.85298,2.163,1,,,,0.00011358166,249.25868,16956.595,0.52821188,0
7562657.06,,5905,,127.443,0.316,9.1E-6,127.29698,3.0497876,67.184723,0.213,3010.7126,2.447,13699.118,9.955,0.38721343,121.19304,0.068826816,99.668565,373.78033,2.043,1,,,,0.00011326446,248.80416,16204.521,0.52777939,0
7563534.52,,5905,,127.408,0.316,9.1E-6,127.22557,3.0005798,67.325144,0.216,3008.2266,2.445,13718.971,11.31,0.89607785,124.70267,0.12435307,99.416747,372.49666,2.11,1,,,,0.00011040725,242.38609,16186.345,0.52917936,0
7564435.95,,5905,,127.451,0.316,9.1E-6,127.27644,3.0371568,67.454966,0.2175,3010.1153,2.446,13741.513,11.84,1.602994,123.89479,0.12581555,99.405589,371.6524,2.139,1,,,,0.00011131766,249.40534,16199.292,0.52998784,0
7565581.52,,5905,,124.538,0.316,9E-6,124.38328,2.9751641,66.015965,0.2096,2885.8459,2.364,13388.314,9.965,1.5840786,121.4877,0.060832959,99.703658,373.97067,1.973,1,,,,0.0001104047,247.78958,15471.2,0.5307463,0
7566461.2,,5905,,124.503,0.316,9.1E-6,124.32547,2.9200337,66.218675,0.2057,2883.6549,2.362,13418.372,7.195,3.1000963,123.7537,0.10567763,99.49327,372.27967,1.845,1,,,,0.00010876873,242.9754,15456.823,0.53262356,0
7567354.45,,5905,,124.507,0.316,9.1E-6,124.33036,2.9400436,66.616948,0.21,2883.8159,2.363,13481.894,9.234,1.7501916,124.21945,0.1183685,99.43253,369.31466,1.95,1,,,,0.000108916,247.50739,15458.038,0.53580597,0
7568521.53,,5905,,121.654,0.316,9.1E-6,121.5119,2.8822981,64.957618,0.2081,2762.8329,2.271,13096.928,10.72,0.46005388,120.08353,0.050156567,99.748912,373.08901,1.943,1,,,,0.00010923615,248.4389,14765.143,0.53457822,0
7569390.63,,5905,,121.653,0.316,9.1E-6,121.44724,2.8248471,65.144146,0.2061,2760.7199,2.269,13124.49,9.414,0.72450367,124.08251,0.10464221,99.491638,371.52375,1.885,1,,,,0.00010610956,240.16705,14749.432,0.53639874,0
7570288.92,,5905,,121.692,0.316,9.1E-6,121.46075,2.8747632,65.409907,0.2062,2761.1504,2.27,13167.2,9.066,0.63901441,124.42787,0.1072035,99.479438,369.61861,1.874,1,,,,0.00010616811,248.16503,14752.713,0.53852713,0
7572079.22,,5905,,118.884,0.316,9E-6,118.599,2.8635811,64.178298,0.2153,2640.404,2.17,12850.517,14.71,1.0669409,128.0779,0.14267128,99.316413,369.72848,2.063,1,,,,0.00010077005,248.85574,14065.723,0.54113693,0
7573003.17,,5905,,118.884,0.316,9E-6,118.67756,2.8478453,64.108044,0.2027,2642.7535,2.172,12841.69,9.215,0.31705346,123.29627,0.079801933,99.603585,370.47765,1.815,1,,,,0.00010441475,256.15579,14084.364,0.54018673,0
7573894.64,,5905,,118.884,0.316,9E-6,118.64149,2.7895533,64.125553,0.1999,2641.4954,2.171,12843.218,7.495,0.19335286,123.85482,0.09338452,99.53792,370.2394,1.737,1,,,,0.0001039997,246.59253,14075.803,0.54049855,0
7575050.55,,5905,,116.185,0.316,9.1E-6,115.95292,2.7257685,62.506549,0.2109,2528.0907,2.075,12472.246,14.76,0.12002883,118.72484,0.036505,99.809645,373.23484,1.995,1,,,,0.0001051791,247.70964,13445.08,0.53906835,0
7575909.98,,5905,,116.152,0.316,9.1E-6,115.89373,2.6651276,62.551892,0.2022,2526.274,2.073,12477.643,11.22,0.19668911,122.70815,0.081732819,99.587031,372.72468,1.838,1,,,,0.00010195391,237.44968,13431.357,0.5397349,0
7576799.63,,5905,,116.153,0.316,9E-6,115.90594,2.7268496,62.605806,0.2057,2526.784,2.074,12486.73,12.65,0.11028735,123.87161,0.087278435,99.562952,372.38389,1.902,1,,,,0.00010108554,245.4163,13434.186,0.54014323,0
7578314.05,,5905,,113.511,0.316,9.1E-6,113.20504,2.6910008,62.074411,0.1995,2415.3966,1.979,12290.803,10.57,1.136722,125.74658,0.1205444,99.3918,367.3685,1.76,1,,,,9.812914E-5,247.74321,12815.381,0.5483361,0
7579225.06,,5905,,113.514,0.316,9.1E-6,113.21983,2.6836416,61.744653,0.2028,2415.6871,1.98,12238.632,12.46,3.9908984,124.17415,0.1357786,99.308389,369.69354,1.839,1,,,,9.9002885E-5,251.49316,12818.73,0.54535193,0
7580121.06,,5905,,113.514,0.316,9.1E-6,113.26114,2.6491967,61.741063,0.1956,2417.0675,1.981,12239.442,9.095,0.10277121,121.85016,0.076233892,99.604781,369.85326,1.693,1,,,,0.00010070351,248.34831,12828.087,0.54512131,0
7581620.92,,5905,,110.89,0.316,9.2E-6,110.58619,2.5802206,60.705771,0.1979,2308.5715,1.891,11966.241,11.62,0.044280371,122.03953,0.084625024,99.554047,368.12362,1.748,1,,,,9.8338469E-5,243.70032,12229.304,0.54894533,0
7582502.69,,5905,,110.893,0.316,9E-6,110.6176,2.5574501,60.526026,0.1897,2309.6139,1.891,11938.688,7.708,0.24011299,121.25062,0.071757681,99.620271,369.44856,1.579,1,,,,9.87072E-5,244.07907,12236.254,0.54716451,0
7583378.75,,5905,,110.925,0.316,9.1E-6,110.59638,2.5521019,60.610385,0.192,2308.9073,1.891,11951.402,8.893,0.13447542,122.07541,0.081795219,99.569562,368.8049,1.63,1,,,,9.8177478E-5,242.50123,12231.56,0.54803226,0
7584888.8,,5905,,108.391,0.316,9.2E-6,108.01578,2.5249145,59.653835,0.195,2205.9108,1.807,11696.228,11.64,0.13588683,123.12849,0.098833137,99.474592,366.55807,1.697,1,,,,9.5322648E-5,244.15082,11667.408,0.55226964,0
7585905.05,,5905,,108.359,0.316,9.1E-6,108.01421,2.5122302,59.533133,0.191,2205.6095,1.807,11676.725,9.973,0.1053293,122.0405,0.085501649,99.542052,367.35758,1.625,1,,,,9.596889E-5,246.25697,11667.069,0.55116022,0
7586789.22,,5905,,108.331,0.316,9.1E-6,108.05083,2.4996089,59.469399,0.1866,2207.0777,1.808,11668.053,7.694,0.8740744,121.91785,0.084178584,99.549184,367.9075,1.529,1,,,,9.598937E-5,244.081,11674.981,0.55038355,0
7588321.95,,5905,,105.885,0.316,9.1E-6,105.55399,2.4510085,58.417786,0.1864,2108.8758,1.73,11402.551,9.295,0.12733917,121.55789,0.082067885,99.55146,366.28621,1.549,1,,,,9.4084417E-5,243.8357,11141.645,0.55343986,0
7589203.34,,5905,,105.885,0.316,9E-6,105.5827,2.4359407,58.251538,0.1827,2109.8529,1.731,11377.079,7.513,0.26408714,120.67246,0.072312372,99.602779,367.47815,1.474,1,,,,9.4530283E-5,243.11577,11147.706,0.55171482,0
7590078.25,,5905,,105.888,0.316,9E-6,105.55681,2.4230528,58.249102,0.1862,2108.8207,1.73,11375.659,9.431,0.061947004,120.12194,0.065608503,99.637892,367.40407,1.553,1,,,,9.4929446E-5,241.34492,11142.24,0.55182704,0
7591603.39,,5905,,103.485,0.316,9.1E-6,103.06735,2.3701236,57.237609,0.1842,2012.4908,1.656,11118.411,9.888,0.086081194,120.74576,0.079313698,99.55622,365.25382,1.526,1,,,,9.235667E-5,240.24388,10622.879,0.5553418,0
7592478.44,,5905,,103.488,0.316,9.2E-6,103.12784,2.376175,57.209213,0.1805,2014.8355,1.657,11116.238,7.998,9.3760887,121.20069,0.083105187,99.537213,365.65185,1.45,1,,,,9.2003671E-5,241.49152,10635.351,0.55474074,0
7593353.89,,5905,,103.485,0.316,9.2E-6,103.0924,2.3810821,57.21427,0.1831,2013.418,1.656,11115.625,9.379,0.11588242,120.77224,0.078014743,99.563838,365.4935,1.506,1,,,,9.2308451E-5,242.40138,10628.043,0.55498049,0
7594780.45,,5905,,101.127,0.316,9E-6,100.73796,2.3752387,56.169988,0.1821,1923.7856,1.588,10859.858,10.29,0.16399355,121.02595,0.086080405,99.511203,363.77201,1.5,1,,,,9.0030302E-5,241.54448,10148.136,0.55758515,0
7595656.33,,5905,,101.127,0.316,9.2E-6,100.74863,2.3289141,55.842302,0.1806,1923.7022,1.588,10807.644,10.04,0.050466077,117.93464,0.049889304,99.71058,365.90129,1.488,1,,,,9.1820771E-5,242.05189,10150.286,0.55427356,0
7596512.66,,5905,,101.127,0.316,9.1E-6,100.72927,2.3028647,55.914012,0.1755,1923.2563,1.588,10818.606,7.253,0.72311878,119.79105,0.072216924,99.586959,365.37304,1.376,1,,,,9.0565692E-5,235.86927,10146.385,0.55509202,0
7597927.78,,5905,,98.7886,0.316,9.2E-6,98.386104,2.2717895,54.917196,0.1789,1835.1315,1.523,10571.898,10.44,0.080971735,119.65442,0.076840064,99.551601,363.11576,1.462,1,,,,8.862556E-5,239.5821,9679.8255,0.55818041,0
7598792.53,,5905,,98.7886,0.316,9.1E-6,98.433809,2.2742316,54.807033,0.1724,1836.8801,1.524,10556.121,7.33,1.1713909,119.27842,0.069849142,99.591964,363.98534,1.339,1,,,,8.8747363E-5,239.30884,9689.2147,0.55679073,0
7599654.48,,5905,,98.7886,0.316,9.1E-6,98.416493,2.263881,54.722352,0.1748,1836.0954,1.524,10541.864,8.793,0.069916329,117.63537,0.0527727,99.687752,364.45479,1.396,1,,,,8.9806269E-5,238.55684,9685.8062,0.55602826,0
7601168.73,,5905,,96.5361,0.316,9E-6,96.102986,2.2105476,53.759136,0.1714,1750.7571,1.462,10303.288,8.481,0.7605158,119.32862,0.078539926,99.532534,361.84166,1.345,1,,,,8.6623412E-5,235.27074,9235.7838,0.5593909,0
7602031.52,,5905,,96.5361,0.316,9.1E-6,96.163926,2.2283622,53.640053,0.1681,1752.838,1.464,10286.424,6.824,0.94450925,117.9789,0.062033623,99.62753,362.81149,1.281,1,,,,8.7413135E-5,238.65725,9247.5006,0.55779808,0
7602888.81,,5905,,96.5361,0.316,9.1E-6,96.163381,2.2130338,53.645171,0.1689,1752.813,1.464,10287.213,7.284,0.22848003,117.71989,0.061558584,99.629545,362.7776,1.299,1,,,,8.7610969E-5,235.9578,9247.3959,0.55785446,0
7604292.13,,5905,,94.3023,0.316,9.1E-6,93.890859,2.164395,52.592682,0.171,1670.1218,1.406,10037.082,9.84,0.046060713,116.7123,0.0583177,99.639258,360.63059,1.361,1,,,,8.6214959E-5,235.43978,8815.4933,0.56014699,0
7605137.55,,5905,,94.3023,0.316,9.1E-6,93.919241,2.1626664,52.509534,0.1651,1671.2363,1.406,10024.968,6.993,0.85385837,117.14433,0.062345602,99.616307,361.25038,1.251,1,,,,8.5806927E-5,233.4246,8820.8238,0.5590924,0
7605985.2,,5905,,94.3299,0.316,9E-6,93.917812,2.1636502,52.493846,0.1671,1671.087,1.406,10022.323,8.133,0.099648857,116.26979,0.053663723,99.667367,361.3413,1.294,1,,,,8.63987E-5,234.28865,8820.5555,0.55893387,0
7607382.94,,5905,,92.1407,0.316,9E-6,91.707798,2.115465,51.500933,0.1675,1592.2109,1.353,9785.4848,9.683,0.10503025,116.67322,0.067279646,99.576002,358.82964,1.318,1,,,,8.4121383E-5,232.53957,8410.3202,0.56157638,0
7608229.02,,5905,,92.1709,0.316,9.1E-6,91.766699,2.1281003,51.39159,0.1616,1594.3074,1.354,9770.1859,6.866,3.6016692,116.33971,0.061281287,99.613655,359.7243,1.211,1,,,,8.4208007E-5,233.34643,8421.1271,0.56002439,0
7609073.98,,5905,,92.1709,0.316,9.1E-6,91.776218,2.123227,51.387847,0.1623,1594.5806,1.354,9769.8637,7.301,0.21793781,115.74297,0.054837362,99.65261,359.78437,1.228,1,,,,8.4616131E-5,232.67942,8422.8743,0.55992553,0
7610465.19,,5905,,90.0602,0.316,9E-6,89.603317,2.0768572,50.291884,0.1625,1518.3357,1.304,9519.262,8.949,0.072293277,114.88927,0.055321532,99.640282,357.81166,1.256,1,,,,8.3067388E-5,231.48595,8028.7545,0.56127256,0
7611299.38,,5905,,90.037,0.316,9.1E-6,89.641597,2.0769278,50.235632,0.1579,1519.7402,1.305,9511.7176,6.699,2.9732374,115.07599,0.057352975,99.628179,358.3029,1.172,1,,,,8.2873855E-5,229.77853,8035.6159,0.56040537,0
7612134.31,,5905,,90.0569,0.316,9.2E-6,89.64735,2.0767965,50.20693,0.1591,1519.8796,1.305,9507.2906,7.378,0.17197246,114.29156,0.048122666,99.686095,358.49865,1.197,1,,,,8.33695E-5,230.15199,8036.6473,0.56004923,0
7613288.33,,5905,,87.9995,0.316,9.1E-6,87.561831,2.0198742,48.988132,0.1603,1447.8202,1.258,9241.3329,9.61,0.046542616,111.58,0.03389838,99.769836,357.3789,1.249,1,,,,8.2958415E-5,228.58313,7667.0742,0.55946902,0
7614098.31,,5905,,87.9929,0.316,9.1E-6,87.564795,2.0152243,49.11427,0.1554,1448.2656,1.258,9261.8458,7.117,7.1730211,114.52945,0.061603815,99.591546,356.6386,1.156,1,,,,8.1104858E-5,223.16,7667.5933,0.5608906,0
7614930.2,,5905,,87.9929,0.316,9.1E-6,87.594342,2.0446411,49.071249,0.1555,1449.1581,1.259,9255.8939,7.236,0.27145452,113.66556,0.051544998,99.656091,357.01551,1.16,1,,,,8.1630943E-5,229.05891,7672.7688,0.56021026,0
7616081.72,,5905,,85.9805,0.316,9.1E-6,85.549794,1.985821,47.857144,0.1574,1379.6685,1.213,8993.2526,9.743,0.042540135,110.54376,0.032598343,99.772721,355.81207,1.223,1,,,,8.1487549E-5,227.33112,7318.7672,0.55940688,0
7616887.95,,5905,,85.9771,0.316,9.1E-6,85.552586,1.9780437,47.875375,0.1508,1380.0785,1.213,8996.563,6.571,2.1680114,112.9538,0.054117447,99.630486,355.71576,1.105,1,,,,7.9859994E-5,221.08751,7319.245,0.55960173,0
7617709.16,,5905,,85.9805,0.316,9.1E-6,85.577865,2.001149,47.904698,0.1516,1380.8547,1.214,9002.0043,6.927,0.50545513,112.52866,0.049258886,99.662425,355.64729,1.119,1,,,,8.0191736E-5,225.90759,7323.5711,0.55977907,0
7619077.59,,5905,,84.0153,0.316,9.2E-6,83.547136,1.9732012,46.871647,0.1559,1313.425,1.168,8770.2266,10.21,6.8648856,114.65634,0.079252645,99.455822,353.21951,1.211,1,,,,7.6794188E-5,225.05731,6980.124,0.56102039,0
7619908.84,,5905,,84.0153,0.316,9.1E-6,83.630633,1.9927508,46.755489,0.1468,1315.9136,1.17,8754.2356,6.134,3.1178477,111.54837,0.046624887,99.672265,354.25464,1.061,1,,,,7.8665661E-5,229.31269,6994.0828,0.55907133,0
7620720.3,,5905,,84.0154,0.316,9.1E-6,83.613512,1.9564861,46.733539,0.1494,1315.3031,1.17,8750.133,7.547,0.10860143,110.45326,0.038534772,99.726513,354.31112,1.113,1,,,,7.9377134E-5,223.09673,6991.2194,0.55892328,0
7621844.91,,5905,,82.0978,0.316,9.1E-6,81.632206,1.9010526,45.525258,0.1519,1250.2207,1.124,8492.8255,10.1,0.035203591,107.98355,0.028449058,99.789937,352.91497,1.178,1,,,,7.8769686E-5,220.90652,6663.8171,0.55768746,0
7622634.47,,5905,,82.0971,0.316,9.1E-6,81.645061,1.9033706,45.578568,0.1445,1250.9473,1.124,8502.0332,6.78,19.587766,110.93547,0.052063212,99.625366,352.65921,1.057,1,,,,7.6849177E-5,215.96711,6665.916,0.5582526,0
7623442.63,,5905,,82.0978,0.316,9E-6,81.678462,1.9298484,45.579822,0.1445,1251.9177,1.125,8503.2031,6.751,0.4416692,110.02927,0.044023542,99.680858,352.79616,1.056,1,,,,7.7461288E-5,221.87093,6671.3712,0.55803967,0
7624781.95,,5905,,80.2341,0.316,9.2E-6,79.739076,1.8929608,44.532475,0.1447,1189.5558,1.079,8274.219,8.296,2.656296,110.70315,0.060272047,99.556791,350.43928,1.086,1,,,,7.4986475E-5,220.05854,6358.3202,0.55847745,0
7625587.25,,5905,,80.2102,0.316,9.1E-6,79.802453,1.9038207,44.452569,0.1408,1191.4704,1.081,8263.4213,6.513,3.0917453,109.04841,0.043887847,99.673349,351.18157,1.022,1,,,,7.5959509E-5,221.4063,6368.4315,0.55703261,0
7626382.78,,5905,,80.2102,0.316,9.1E-6,79.801248,1.8870199,44.434381,0.141,1191.4391,1.081,8260.4965,6.652,0.34475877,108.6735,0.0420787,99.685838,351.28191,1.027,1,,,,7.6187563E-5,218.09683,6368.2391,0.55681311,0
7627704.28,,5905,,78.3729,0.316,9.1E-6,77.891438,1.8571467,43.385606,0.1415,1131.4749,1.034,8033.6828,8.338,3.2897137,109.49671,0.058840285,99.554963,348.87168,1.063,1,,,,7.36114E-5,217.347,6067.0762,0.55700096,0
7628502.98,,5905,,78.3729,0.316,9.1E-6,77.954565,1.869363,43.2948,0.1371,1133.3041,1.035,8021.0658,6.353,2.2240793,107.72088,0.042125751,99.677184,349.67922,0.9913,1,,,,7.4639462E-5,218.99342,6076.9143,0.55538505,0
7629288.39,,5905,,78.3962,0.316,9.1E-6,77.948911,1.8493304,43.236848,0.1378,1133.1125,1.035,8011.6545,6.775,0.21440098,106.72575,0.034056384,99.736883,349.98919,1.007,1,,,,7.5213704E-5,215.44176,6076.0328,0.55468187,0
7630603.27,,5905,,76.6051,0.316,9E-6,76.074773,1.8138536,42.238721,0.1379,1075.9996,0.9881,7795.7498,8.158,7.1989765,108.18182,0.057096957,99.555417,347.26273,1.032,1,,,,7.2300781E-5,213.45151,5787.3712,0.55522637,0
7631391.94,,5905,,76.5823,0.316,9E-6,76.139653,1.8345153,42.150588,0.1335,1077.8194,0.9897,7783.5485,6.201,1.7865221,106.29898,0.039986289,99.6842,348.06641,0.9623,1,,,,7.3395412E-5,216.36364,5797.2467,0.55359574,0
7632166.7,,5905,,76.5823,0.316,9.2E-6,76.134802,1.81478,42.118817,0.1335,1077.6812,0.9896,7778.356,6.233,0.33709372,105.6856,0.035214116,99.720451,348.22738,0.9634,1,,,,7.3752174E-5,212.59796,5796.5081,0.55321372,0
7633470.13,,5905,,74.8394,0.316,9.2E-6,74.306466,1.7827103,41.126914,0.1346,1023.8298,0.9427,7566.7029,8.077,9.2350731,106.89879,0.055346308,99.556501,345.49776,1.007,1,,,,7.1019691E-5,211.37121,5521.4509,0.55347692,0
7634251.58,,5905,,74.8394,0.316,9E-6,74.363906,1.7993364,41.050598,0.1301,1025.3459,0.944,7556.0779,6.078,1.1641096,104.81329,0.037082625,99.69789,346.20287,0.9353,1,,,,7.2254082E-5,213.79758,5529.9906,0.55202315,0
7635016.08,,5905,,74.8394,0.316,9E-6,74.357302,1.7787974,41.026124,0.1304,1025.1796,0.9439,7552.018,6.261,0.33168785,104.53553,0.036202636,99.704379,346.31271,0.9419,1,,,,7.2403599E-5,209.62659,5529.0084,0.55174304,0
7636199.69,,5905,,73.1213,0.316,9E-6,72.579405,1.7635361,40.103732,0.1511,975.00736,0.8978,7355.1026,14.29,0.22299391,108.21708,0.074539702,99.399157,343.25156,1.208,1,,,,6.8275536E-5,209.07106,5267.7701,0.55254975,0
