Repository: Brogan8813/strain-cell

File: PPMS_Data_and_Plotting/Data/RuCl3/Data/RuCl3_TB001_HeatCapacity_1.csv (part 1 of 2)
[Header]
TITLE,RuCl3_TB001_HeatCapacity_1.dat
BYAPP,HeatCapacity,3.9.6,1.7
INFO,33,MASS:Sample Mass (mg)
INFO,0.1,MASSERR:Sample Mass Error (mg)
INFO,207.43,MOLWGHT:Formula Weight (g/mole)
INFO,4,ATOMS:Atoms per Formula Unit
INFO,PPMS Heat Capacity Option 3.9.6 Build 3,APPNAME
DATATYPE,TIME,1
DATATYPE,COMMENT,2
STARTUPAXIS, X, 8, LINEAR, AUTO
STARTUPAXIS, Y1, 10, LINEAR, AUTO
#TB THE FOLLOWING 2 LINES WERE BELOW COLUMN HEADERS SO I HAD TO MOVE THEM HERE
3144097.61,Error: Temperature of platform does not match the system temperature : System = 16.006 K;  Platform = 17.025 K
3144936.58,CALFILE: C:\QdPpms\HEATCA~1\TempCal\Standard\Puck1960_9.cal|Addenda #3 measured on 05/02/2025 from 2.8972 to 302.75 K

[Data]
Time Stamp (Seconds),Comment (),System Status (Code),Puck Temp (Kelvin),System Temp (Kelvin),Field (Oersted),Pressure (Torr),Sample Temp (Kelvin),Temp Rise (Kelvin),Samp HC (J/mole-K),Samp HC Err (J/mole-K),Addenda HC (�J/K),Addenda HC Err (�J/K),Total HC (�J/K),Total HC Err (�J/K),Fit Deviation (ChiSquare),Time Const tau1 (seconds),Time Const tau2 (seconds),Sample Coupling (Percent),Debye Temp (Kelvin),Debye Temp Err (Kelvin),Cal Correction (Factor),Therm Resist (Ohms),Htr Resist (Ohms),Puck Resist (Ohms),Wire Cond (W/K),Meas Time (seconds),Temp Squared (K^2),Samp HC/Temp (J/mole-K/K),Addenda Offset HC (�J/K)
3144936.72,,5905,,15.9974,0.021,9.1E-6,15.449737,0.38809342,3.4097252,0.01169,43.838577,0.04798,586.29112,0.8708,0.17464073,24.516109,0.0030759311,99.818408,203.14146,0.317,1,,,,2.3951773E-5,41.511169,238.69438,0.22069794,0
3145134.19,,5905,,16.006,0.021,9.1E-6,15.407613,0.31855236,3.3993506,0.01111,43.488197,0.04768,584.29026,0.6624,3.4404391,24.928853,0.0037246555,99.782777,202.79551,0.2906,1,,,,2.3482031E-5,49.032219,237.39453,0.22062799,0
3145309.38,,5905,,15.9956,0.021,9.2E-6,15.414538,0.31961599,3.4046658,0.0113,43.531198,0.04772,585.17884,0.7333,5.0720692,25.135865,0.0046743685,99.729399,202.77998,0.2993,1,,,,2.3334762E-5,49.857706,237.60797,0.22087369,0
3145610.7,,5905,,15.8686,0.021,9.2E-6,15.308331,0.31413288,3.3724782,0.01181,42.847567,0.04715,579.3745,0.9432,0.3191659,25.181468,0.0053258074,99.690494,202.02773,0.3255,1,,,,2.3069242E-5,50.271731,234.34501,0.22030345,0
3145811.48,,5905,,15.8686,0.021,9.1E-6,15.32988,0.32089027,3.3742317,0.01211,42.99228,0.04727,579.79817,1.033,0.46093336,25.490993,0.0063509158,99.636145,202.27673,0.3373,1,,,,2.2816435E-5,50.362937,235.00522,0.22010816,0
3145990.89,,5905,,15.8686,0.021,9.1E-6,15.352743,0.32364694,3.3841109,0.01228,43.136802,0.04739,581.51437,1.074,0.40647863,25.540672,0.0067310968,99.615198,202.37916,0.3422,1,,,,2.2843576E-5,50.981986,235.70671,0.22042387,0
3146299.78,,5905,,15.7414,0.021,9E-6,15.254481,0.31683218,3.3419914,0.01185,42.502327,0.04686,574.17911,0.9779,0.31291308,25.183698,0.0058658814,99.65935,201.9332,0.3308,1,,,,2.2866472E-5,51.081345,232.6992,0.2190826,0
3146500.58,,5905,,15.7315,0.021,9.1E-6,15.272758,0.31904023,3.3457114,0.01166,42.623757,0.04696,574.89236,0.916,0.36990326,25.151301,0.0057148088,99.668209,202.09947,0.3231,1,,,,2.2922602E-5,50.367395,233.25712,0.219064,0
3146701.52,,5905,,15.7364,0.021,9.1E-6,15.287276,0.31875495,3.3536568,0.01139,42.715436,0.04704,576.24807,0.8181,1.0382194,25.087281,0.005164568,99.6994,202.13019,0.3104,1,,,,2.302911E-5,50.302601,233.7008,0.2193757,0
3147002.03,,5905,,15.6066,0.021,9.1E-6,15.17381,0.31078607,3.2992862,0.01074,41.984769,0.04643,566.8676,0.624,14.878542,24.485507,0.0030957375,99.815397,201.73623,0.2864,1,,,,2.3187862E-5,50.174563,230.24451,0.21743295,0
3147174.02,,5905,,15.6016,0.021,9.1E-6,15.179393,0.3108787,3.3025732,0.01081,42.024748,0.04646,567.4305,0.6509,2.6871205,24.546729,0.0037791569,99.775133,201.74288,0.2898,1,,,,2.3161013E-5,48.971013,230.41397,0.21756951,0
3147371.23,,5905,,15.6065,0.021,9.1E-6,15.182495,0.31166812,3.3028572,0.01081,42.044535,0.04648,567.49547,0.649,16.622673,24.514135,0.0034497446,99.794557,201.77827,0.2896,1,,,,2.3190588E-5,49.093458,230.50816,0.21754377,0
3147666.86,,5905,,15.4741,0.021,9.2E-6,15.058525,0.30486333,3.2483103,0.01049,41.257175,0.0458,558.03025,0.5779,5.0425603,24.253251,0.0032635574,99.803189,201.25463,0.2808,1,,,,2.3047389E-5,49.02827,226.75917,0.21571238,0
3147836.67,,5905,,15.4742,0.021,9.1E-6,15.060004,0.30663232,3.2530393,0.01058,41.270744,0.04582,558.79616,0.6111,0.3850201,24.188012,0.0023593504,99.857252,201.17598,0.2849,1,,,,2.3130524E-5,48.506501,226.80373,0.2160052,0
3148031.27,,5905,,15.4791,0.021,9.1E-6,15.060283,0.30645384,3.252213,0.01053,41.272737,0.04582,558.6667,0.5913,7.8710288,24.221451,0.0027241725,99.835424,201.19689,0.2824,1,,,,2.3097572E-5,48.376025,226.81214,0.21594634,0
3148324.83,,5905,,15.3438,0.021,9E-6,14.928684,0.30012158,3.1976793,0.01038,40.44491,0.04508,549.16311,0.5916,1.8572598,23.968551,0.0022131791,99.864525,200.57578,0.2828,1,,,,2.2938493E-5,48.442901,222.86561,0.214197,0
3148517.7,,5905,,15.3439,0.021,9E-6,14.92915,0.30253891,3.1970453,0.01037,40.44986,0.04508,549.06721,0.5876,3.5641599,24.018968,0.0028536379,99.825687,200.59542,0.2823,1,,,,2.289399E-5,47.937103,222.87953,0.21414784,0
3148686.78,,5905,,15.339,0.021,9.1E-6,14.92988,0.30263003,3.2005785,0.01043,40.454545,0.04509,549.63398,0.6122,0.2764599,24.030205,0.0028790005,99.824069,200.53077,0.2854,1,,,,2.2907229E-5,48.037936,222.90132,0.21437402,0
3148980.66,,5905,,15.2122,0.021,9.1E-6,14.789411,0.29647733,3.1410622,0.01029,39.579364,0.04424,539.29036,0.6219,0.54854344,23.720683,0.0023174512,99.85619,199.90098,0.2872,1,,,,2.2763143E-5,48.06041,218.72669,0.21238588,0
3149170.77,,5905,,15.2123,0.021,9.1E-6,14.788934,0.29820205,3.1292079,0.01012,39.580465,0.04424,537.40556,0.5644,30.93408,23.602896,0.0024148636,99.849879,200.1486,0.2801,1,,,,2.2798007E-5,47.441365,218.71256,0.21159118,0
3149337.42,,5905,,15.2075,0.021,9E-6,14.785678,0.29773124,3.1365721,0.01028,39.561944,0.04423,538.55861,0.6219,0.25095851,23.821504,0.0031800781,99.803586,199.94658,0.2873,1,,,,2.2646287E-5,47.205792,218.61626,0.21213584,0
3149631.33,,5905,,15.0823,0.021,9.1E-6,14.653356,0.28614883,3.090739,0.01009,38.758972,0.04337,530.46407,0.5974,0.97287341,23.436679,,,199.13941,0.2842,1,,,,2.2633926E-5,47.643009,214.72084,0.21092363,0
3149797,,5905,,15.0775,0.021,9.1E-6,14.655158,0.29379,3.0914275,0.01022,38.759388,0.04337,530.57401,0.6508,0.47265479,23.73656,0.0036517826,99.772431,199.14901,0.2912,1,,,,2.2396421E-5,46.873359,214.77367,0.21094466,0
3149963.98,,5905,,15.0822,0.021,9.1E-6,14.660921,0.29657419,3.090736,0.01011,38.796574,0.04342,530.50119,0.6071,1.7825745,23.788026,0.0034576764,99.785231,199.24229,0.2854,1,,,,2.2342427E-5,47.473119,214.94261,0.21081459,0
3150257.34,,5905,,14.9465,0.021,9E-6,14.536659,0.29088279,3.0397653,0.009784,38.032271,0.04252,521.62796,0.5249,7.2017267,23.497789,0.0027509077,99.826588,198.65973,0.2746,1,,,,2.2232172E-5,47.576052,211.31446,0.20911031,0
3150423.61,,5905,,14.9514,0.021,9E-6,14.537653,0.29219847,3.0422886,0.009907,38.042488,0.04253,522.03962,0.5772,0.29380475,23.457809,0.0027938742,99.823491,198.61798,0.2817,1,,,,2.2288234E-5,46.995578,211.34335,0.20926959,0
3150612.88,,5905,,14.9512,0.021,9.1E-6,14.53843,0.29305945,3.0432875,0.009921,38.049657,0.04254,522.20569,0.5817,22.000302,23.697947,0.0036686737,99.770457,198.60671,0.2822,1,,,,2.2079491E-5,46.915619,211.36595,0.2093271,0
3150903.89,,5905,,14.8165,0.021,9.2E-6,14.415282,0.28832603,2.9932915,0.009673,37.302277,0.04157,513.50446,0.5345,2.12931,23.334209,0.0029600307,99.811437,198.02243,0.2761,1,,,,2.2042266E-5,47.395893,207.80037,0.20764709,0
3151069.98,,5905,,14.8165,0.021,9.1E-6,14.413001,0.28255073,2.9989808,0.00985,37.304479,0.04158,514.41178,0.6032,0.42772588,23.156367,,,197.86494,0.2855,1,,,,2.2214701E-5,46.668419,207.7346,0.2080747,0
3151256.17,,5905,,14.8165,0.021,9.1E-6,14.414818,0.28807499,2.9930061,0.009649,37.303176,0.04157,513.45996,0.5239,2.1465916,23.34761,0.0031334578,99.800509,198.02239,0.2746,1,,,,2.2029781E-5,46.312734,207.78699,0.20763398,0
3151544.31,,5905,,14.6865,0.021,9.1E-6,14.287432,0.2835759,2.9473101,0.009458,36.534932,0.04049,505.42195,0.4952,4.6161423,23.143822,0.002771091,99.821224,197.28836,0.2706,1,,,,2.1871975E-5,46.69522,204.13071,0.2062869,0
3151730.97,,5905,,14.6865,0.021,9E-6,14.287364,0.28589312,2.9458971,0.009517,36.539783,0.04049,505.202,0.5248,2.7348533,23.173403,0.0029915024,99.807333,197.31917,0.2748,1,,,,2.1837163E-5,46.287643,204.12878,0.20618898,0
3151895.3,,5905,,14.6865,0.021,9.1E-6,14.287716,0.28612179,2.9465825,0.009521,36.541939,0.0405,505.31319,0.5256,0.34351261,23.162116,0.0030207598,99.805322,197.30863,0.2749,1,,,,2.1852993E-5,46.346807,204.13883,0.20623188,0
3152184,,5905,,14.5565,0.021,9.2E-6,14.156336,0.27407039,2.903443,0.009629,35.775454,0.03934,497.68365,0.6212,1.8061844,22.847709,,,196.46396,0.2885,1,,,,2.178265E-5,46.324232,200.40186,0.20509847,0
3152347.05,,5905,,14.5519,0.021,9.1E-6,14.156158,0.27521368,2.9046495,0.009494,35.775162,0.03934,497.87531,0.5648,0.26575967,22.848612,,,196.43411,0.2804,1,,,,2.1790177E-5,45.695418,200.39681,0.20518629,0
3152510.52,,5905,,14.5565,0.021,9.1E-6,14.15573,0.27514484,2.9055861,0.009552,35.772613,0.03933,498.02176,0.5878,0.26669653,22.850524,,,196.40693,0.2837,1,,,,2.1794763E-5,45.697224,200.3847,0.20525865,0
3152798.08,,5905,,14.4225,0.021,9.1E-6,14.025671,0.26995654,2.8575354,0.009262,35.007094,0.03812,489.61187,0.5217,3.6093285,22.710228,,,195.69377,0.2744,1,,,,2.1559091E-5,45.701048,196.71945,0.20373609,0
3152981.52,,5905,,14.4271,0.021,9.1E-6,14.025549,0.27240589,2.8584369,0.009345,35.01152,0.03813,489.75971,0.5565,1.7494121,22.738143,,,195.67137,0.2794,1,,,,2.1539125E-5,45.420455,196.71603,0.20380214,0
3153166,,5905,,14.4271,0.021,9.1E-6,14.025625,0.27253615,2.8588603,0.00935,35.008602,0.03812,489.82415,0.5583,4.2997492,22.726433,,,195.66272,0.2796,1,,,,2.1553059E-5,45.476286,196.71817,0.20383121,0
3153450.8,,5905,,14.2877,0.021,9.1E-6,13.897582,0.26710212,2.816113,0.009086,34.262724,0.03691,482.27761,0.4947,1.1685043,22.607756,,,194.85824,0.2704,1,,,,2.1332397E-5,45.452866,193.14279,0.2026333,0
3153611.95,,5905,,14.2923,0.021,9.1E-6,13.897876,0.26937942,2.8177963,0.009143,34.26915,0.03692,482.55184,0.5189,0.24163074,22.604812,,,194.82332,0.2738,1,,,,2.1347306E-5,45.215511,193.15095,0.20275015,0
3153772.23,,5905,,14.2923,0.021,9.1E-6,13.898365,0.26959618,2.8123961,0.009059,34.271778,0.03692,481.69535,0.4872,0.46814591,22.55278,,,194.95551,0.2695,1,,,,2.135858E-5,45.209624,193.16454,0.20235446,0
3154061.16,,5905,,14.1637,0.021,9.1E-6,13.767945,0.26371552,2.7765934,0.008959,33.52034,0.03569,475.24806,0.4883,1.4112057,22.495235,,,193.95724,0.2691,1,,,,2.1126611E-5,45.105559,189.55631,0.20167087,0
3154221.36,,5905,,14.1637,0.021,9.1E-6,13.768578,0.2663714,2.7782726,0.008943,33.525615,0.0357,475.52049,0.4785,0.29258695,22.489913,,,193.92686,0.2676,1,,,,2.1143723E-5,44.990469,189.57374,0.20178355,0
3154380.88,,5905,,14.1637,0.021,9.1E-6,13.770676,0.27272579,2.7733214,0.008848,33.524036,0.03569,474.73122,0.4402,0.20220723,22.667231,0.0029494619,99.80145,194.07239,0.2621,1,,,,2.0979497E-5,44.979826,189.63151,0.20139327,0
3154663.84,,5905,,14.0291,0.021,9.1E-6,13.643115,0.26852112,2.7338081,0.00868,32.798212,0.03451,467.71923,0.4121,1.4778862,22.557515,0.0029028791,99.80236,193.20151,0.2576,1,,,,2.0770028E-5,45.334462,186.1346,0.20038004,0
3154824.11,,5905,,14.0335,0.021,9.1E-6,13.643369,0.27086862,2.7345375,0.008743,32.800788,0.03451,467.83785,0.4435,0.19970441,22.529013,0.0028964082,99.802519,193.18784,0.2622,1,,,,2.0801551E-5,45.11503,186.14153,0.20042978,0
3155006.88,,5905,,14.0291,0.021,9E-6,13.64278,0.2710303,2.734737,0.008697,32.798284,0.03451,467.86708,0.4196,3.6904597,22.626987,0.0032968991,99.776115,193.17476,0.2587,1,,,,2.0717518E-5,45.058026,186.12543,0.20045307,0
3155292.13,,5905,,13.9015,0.021,9.1E-6,13.512337,0.2600453,2.6983675,0.008771,32.077111,0.03336,461.3599,0.5038,7.4707976,22.300181,,,192.1879,0.2709,1,,,,2.0688616E-5,45.253975,182.58326,0.19969658,0
3155452.06,,5905,,13.8971,0.021,9E-6,13.517103,0.26710239,2.6981392,0.008645,32.09164,0.03339,461.3381,0.4469,1.229021,22.548734,0.0030294137,99.792108,192.26114,0.2623,1,,,,2.0496505E-5,44.600363,182.71207,0.19960928,0
3155635.16,,5905,,13.8971,0.021,9.1E-6,13.518785,0.26873631,2.6983902,0.008619,32.101534,0.0334,461.38793,0.4335,3.2941419,22.49778,0.0027609352,99.810163,192.27907,0.2603,1,,,,2.0541925E-5,45.097468,182.75754,0.19960302,0
3155917.33,,5905,,13.7671,0.021,9.1E-6,13.39173,0.26330129,2.6554807,0.008546,31.394265,0.03233,453.8542,0.458,1.4987182,22.3355,0.0026982933,99.812116,191.4974,0.264,1,,,,2.0353003E-5,44.99556,179.33842,0.19829259,0
3156076.63,,5905,,13.7671,0.021,9.1E-6,13.39204,0.26512224,2.6571874,0.008605,31.396892,0.03233,454.12834,0.483,0.24709885,22.328666,0.0025536413,99.822061,191.46063,0.2677,1,,,,2.0369773E-5,44.671,179.34673,0.19841543,0
3156236.16,,5905,,13.7671,0.021,9.1E-6,13.39196,0.26513131,2.6565865,0.008578,31.396486,0.03233,454.03233,0.4712,0.25721376,22.32612,0.0027306106,99.809726,191.474,0.2659,1,,,,2.0369971E-5,44.657332,179.3446,0.19837174,0
3156518.17,,5905,,13.6362,0.021,9.1E-6,13.262223,0.26046619,2.6083035,0.008473,30.683848,0.03133,445.63837,0.4858,0.68881032,22.165351,0.0026075466,99.816262,190.78734,0.2684,1,,,,2.0137271E-5,44.65224,175.88656,0.19667167,0
3156676.33,,5905,,13.6362,0.021,9.1E-6,13.262544,0.26241597,2.6095446,0.008501,30.689934,0.03133,445.8419,0.4965,0.28668347,22.182408,0.0026195615,99.815512,190.76157,0.27,1,,,,2.013111E-5,44.330702,175.89507,0.19676049,0
3156834.19,,5905,,13.6362,0.021,9E-6,13.262369,0.26230577,2.6128187,0.008464,30.688904,0.03133,446.36174,0.4759,0.36028558,22.17663,0.0026795418,99.811023,190.67898,0.2666,1,,,,2.0160626E-5,44.364816,175.89044,0.19700995,0
3157116.08,,5905,,13.5062,0.021,9.1E-6,13.13382,0.25777481,2.5634907,0.008225,29.991957,0.03044,437.81722,0.4298,1.5946463,22.008337,0.0026063702,99.814155,190.03958,0.2599,1,,,,1.9925386E-5,44.35326,172.49723,0.19518242,0
3157295.58,,5905,,13.5062,0.021,9E-6,13.133662,0.2596319,2.566048,0.00834,29.992503,0.03044,438.2246,0.4795,2.0619306,22.065204,0.0028383887,99.797938,189.97387,0.2675,1,,,,1.9895337E-5,44.016674,172.49307,0.19537948,0
3157474.67,,5905,,13.5062,0.021,9.1E-6,13.133521,0.26008097,2.5640243,0.008242,29.99196,0.03044,437.90212,0.4372,6.619912,22.052678,0.0030087173,99.785815,190.02202,0.261,1,,,,1.9894084E-5,44.130409,172.48939,0.19522748,0
3157754.39,,5905,,13.3764,0.021,9E-6,13.002767,0.24929524,2.5222591,0.008329,29.304283,0.02969,430.57002,0.5256,1.9880696,21.685517,,,189.16721,0.2749,1,,,,1.9855188E-5,44.105355,169.07195,0.19397864,0
3157931.66,,5905,,13.3764,0.021,9.1E-6,13.004404,0.25576211,2.5172821,0.008138,29.301194,0.02968,429.77513,0.451,5.3311882,21.837788,0.0024382669,99.824022,189.31613,0.2634,1,,,,1.971047E-5,43.371035,169.11452,0.19357151,0
3158088.3,,5905,,13.3723,0.021,9.1E-6,13.002532,0.2508102,2.5238728,0.008305,29.304138,0.02969,430.82659,0.5143,0.46304392,21.721924,,,189.12331,0.2731,1,,,,1.9833721E-5,43.675576,169.06584,0.19410625,0
3158367.03,,5905,,13.2435,0.021,9.1E-6,12.874065,0.24571626,2.4746988,0.008138,28.62594,0.02907,422.3253,0.502,2.2558849,21.520052,,,188.49175,0.2717,1,,,,1.9624735E-5,43.443848,165.74156,0.19222357,0
3158542.39,,5905,,13.2467,0.021,9.1E-6,12.873784,0.2471835,2.4757132,0.008158,28.628303,0.02907,422.48905,0.5092,1.9084918,21.53988,,,188.46179,0.2728,1,,,,1.9614271E-5,43.040103,165.73432,0.19230656,0
3158697.02,,5905,,13.2426,0.021,9.1E-6,12.874454,0.24727878,2.4715653,0.00812,28.63126,0.02908,421.83213,0.4983,0.74115292,21.433182,,,188.57737,0.2714,1,,,,1.9681264E-5,43.079761,165.75158,0.19197437,0
3158972.83,,5905,,13.1098,0.021,9.1E-6,12.746862,0.24230478,2.4282567,0.007966,27.967389,0.02859,414.27829,0.4846,1.7364471,21.32647,,,187.81601,0.2694,1,,,,1.9425545E-5,42.866364,162.4825,0.19049839,0
3159126.33,,5905,,13.1098,0.021,9.1E-6,12.747276,0.24411814,2.4298433,0.008088,27.970338,0.02859,414.53366,0.5316,0.42950165,21.286688,,,187.78107,0.2769,1,,,,1.9473845E-5,42.652939,162.49303,0.19061668,0
3159279.45,,5905,,13.1098,0.021,9.1E-6,12.746725,0.24404436,2.4297915,0.007974,27.967753,0.02859,414.52282,0.486,0.3539561,21.339605,,,187.77429,0.2695,1,,,,1.9425046E-5,42.573376,162.47899,0.19062085,0
3159554.83,,5905,,12.98,0.021,9.1E-6,12.617714,0.2403476,2.373483,0.007888,27.305244,0.02821,404.9022,0.5143,3.3158029,21.028917,,,187.33728,0.2754,1,,,,1.9254544E-5,42.679211,159.20671,0.1881072,0
3159705.61,,5905,,12.9799,0.021,9.1E-6,12.617632,0.24104918,2.3786422,0.007845,27.308497,0.02821,405.72624,0.4917,1.0158156,21.119118,,,187.20006,0.2712,1,,,,1.9211325E-5,42.057834,159.20464,0.18851732,0
3159878.38,,5905,,12.98,0.021,9.1E-6,12.617279,0.24158909,2.3747638,0.007825,27.306444,0.02821,405.10718,0.4882,7.1336238,21.011985,,,187.29702,0.2709,1,,,,1.9279815E-5,42.238236,159.19574,0.1882152,0
3160150.7,,5905,,12.8488,0.021,9.1E-6,12.487485,0.23674983,2.3319149,0.007692,26.649446,0.02791,397.63335,0.4825,2.255759,20.944916,,,186.50244,0.2703,1,,,,1.8984719E-5,42.02397,155.93727,0.18674016,0
3160301.36,,5905,,12.848,0.021,9.1E-6,12.489178,0.23850322,2.3302286,0.007731,26.658045,0.02792,397.37368,0.4999,0.45285819,20.781741,,,186.57286,0.2733,1,,,,1.9121289E-5,41.889832,155.97957,0.18657982,0
3160450.56,,5905,,12.848,0.021,9.1E-6,12.489276,0.24354687,2.329938,0.007581,26.648384,0.02791,397.31778,0.439,0.35795004,21.101673,0.0026211531,99.801192,186.5821,0.263,1,,,,1.8861383E-5,41.563482,155.98201,0.18655509,0
3160722.31,,5905,,12.7183,0.021,9.1E-6,12.362026,0.24122167,2.283716,0.007351,26.013175,0.02769,389.32913,0.3944,1.5019592,20.883559,0.0020307727,99.843859,185.92247,0.2559,1,,,,1.8668245E-5,42.203346,152.8197,0.18473638,0
3160872.83,,5905,,12.7184,0.021,9.1E-6,12.361885,0.24255366,2.2856443,0.007523,26.013388,0.02769,389.63612,0.467,0.40158616,20.919185,0.0023109611,99.822462,185.86789,0.2681,1,,,,1.8654633E-5,41.767118,152.8162,0.18489448,0
3161024.63,,5905,,12.7184,0.021,9.1E-6,12.361794,0.24273677,2.2844683,0.007417,26.013052,0.02769,389.44869,0.4236,0.73446481,20.915774,0.0024987777,99.808065,185.8985,0.2608,1,,,,1.8651042E-5,41.83837,152.81395,0.18480071,0
3161296.31,,5905,,12.5879,0.021,9.2E-6,12.234831,0.23225087,2.2426343,0.007233,25.395616,0.02751,382.17589,0.3929,2.3793313,20.400897,,,185.12944,0.2559,1,,,,1.8733289E-5,41.831549,149.69108,0.18329917,0
3161443.48,,5905,,12.5889,0.021,9E-6,12.237183,0.23772388,2.2403546,0.007285,25.400577,0.02751,381.81817,0.4204,0.36213297,20.748201,0.0024181662,99.812058,185.22799,0.2607,1,,,,1.8432668E-5,40.801793,149.74866,0.18307763,0
3161593.19,,5905,,12.5849,0.021,9.1E-6,12.238349,0.24012372,2.2432907,0.007271,25.404506,0.02751,382.2892,0.4105,0.52025392,20.742924,0.0019194862,99.850671,185.16456,0.2588,1,,,,1.8453884E-5,41.496402,149.77719,0.1833001,0
3161863.77,,5905,,12.455,0.021,9.1E-6,12.111019,0.23527646,2.1981997,0.00706,24.783123,0.02735,374.49431,0.372,15.0814,20.483472,0.0020434966,99.838371,184.48581,0.2525,1,,,,1.8308568E-5,41.485848,146.67677,0.18150412,0
3162011.31,,5905,,12.4549,0.021,9E-6,12.110422,0.23666272,2.1999737,0.00713,24.784084,0.02735,374.77749,0.4021,0.18288628,20.577751,0.0017575785,99.861554,184.42699,0.2576,1,,,,1.8234775E-5,40.966945,146.66232,0.18165954,0
3162158.84,,5905,,12.4548,0.021,9.2E-6,12.109001,0.23929367,2.1948575,0.007418,24.780637,0.02735,373.9601,0.5227,0.63537799,20.928742,0.0030469257,99.764294,184.54889,0.2792,1,,,,1.7905067E-5,41.155501,146.6279,0.18125835,0
3162431.41,,5905,,12.3217,0.021,9.1E-6,11.979249,0.2299301,2.1573344,0.00711,24.161519,0.02719,367.37145,0.4438,4.1783646,20.276258,,,183.62642,0.2655,1,,,,1.8118306E-5,41.857484,143.50241,0.18008929,0
3162598.53,,5905,,12.3217,0.021,9.1E-6,11.977599,0.22848638,2.1584312,0.007126,24.155616,0.02719,367.54003,0.4493,1.75199,20.307756,,,183.56995,0.2663,1,,,,1.8098505E-5,40.552517,143.46287,0.18020567,0
3162745.7,,5905,,12.3217,0.021,9.1E-6,11.977582,0.22884471,2.1565363,0.007071,24.155671,0.02719,367.23863,0.4286,0.45814777,20.296164,,,183.62357,0.2628,1,,,,1.8093992E-5,40.615512,143.46247,0.18004771,0
3163013.64,,5905,,12.1892,0.021,9.2E-6,11.848545,0.22433395,2.1130645,0.006944,23.541277,0.02701,359.70831,0.4266,3.2079094,20.094653,,,182.88544,0.2629,1,,,,1.7900698E-5,40.592327,140.38802,0.17833957,0
3163158.69,,5905,,12.1929,0.021,9.1E-6,11.848751,0.22555158,2.1146015,0.007005,23.545521,0.02701,359.95708,0.4494,0.44734739,20.112933,,,182.84419,0.2669,1,,,,1.7896797E-5,40.189306,140.3929,0.1784662,0
3163305.38,,5905,,12.1929,0.021,9.2E-6,11.848497,0.22589728,2.11228,0.006906,23.541863,0.02701,359.58409,0.4117,0.49303376,20.094443,,,182.90738,0.2602,1,,,,1.7894703E-5,40.225867,140.38687,0.17827409,0
3163571.13,,5905,,12.0602,0.021,9.2E-6,11.721507,0.22152372,2.0700883,0.00678,22.946801,0.02679,352.27676,0.4084,2.2036687,19.927652,,,182.17072,0.2601,1,,,,1.7677786E-5,40.188886,137.39372,0.17660599,0
3163716.28,,5905,,12.0603,0.021,9.1E-6,11.721602,0.22318025,2.0700448,0.006882,22.948169,0.02679,352.2712,0.4497,0.43577629,19.939488,,,182.17347,0.2677,1,,,,1.7667013E-5,39.855304,137.39595,0.17660084,0
3163860.59,,5905,,12.0603,0.021,9.2E-6,11.721356,0.22312579,2.0700924,0.006822,22.946947,0.02679,352.27757,0.4258,0.40882362,19.928764,,,182.16826,0.2633,1,,,,1.767684E-5,39.878977,137.3902,0.17660861,0
3164126.03,,5905,,11.9277,0.021,9.1E-6,11.593971,0.21901101,2.0272906,0.006651,22.354372,0.02652,344.87565,0.4045,3.456548,19.784697,,,181.4503,0.2599,1,,,,1.7431435E-5,39.857528,134.42017,0.17485731,0
3164289.91,,5905,,11.9277,0.021,9.1E-6,11.593932,0.22079859,2.0265394,0.006698,22.355103,0.02652,344.75688,0.4248,6.7673523,19.783096,,,181.47214,0.2637,1,,,,1.7426842E-5,39.569394,134.41925,0.17479311,0
3164433.47,,5905,,11.9313,0.021,9.1E-6,11.593543,0.22063744,2.0297721,0.006734,22.353402,0.02652,345.26947,0.4353,0.5553591,19.81885,,,181.36949,0.2654,1,,,,1.7421267E-5,39.566192,134.41025,0.17507781,0
3164698.17,,5905,,11.7971,0.021,9.2E-6,11.465462,0.21661603,1.9860285,0.006509,21.7642,0.02619,337.72111,0.3935,1.7419687,19.6219,,,180.67556,0.2582,1,,,,1.7211438E-5,39.637699,131.45683,0.17321836,0
3164841.53,,5905,,11.7971,0.021,9.1E-6,11.465459,0.21799641,1.9870511,0.006544,21.764991,0.02619,337.88459,0.4067,0.3161316,19.644857,,,180.64446,0.2606,1,,,,1.7199646E-5,39.243799,131.45675,0.17330759,0
3164984.55,,5905,,11.8006,0.021,9.1E-6,11.465319,0.21802414,1.9870122,0.00656,21.764269,0.02619,337.87767,0.4134,0.4206143,19.624432,,,180.64342,0.2619,1,,,,1.7217194E-5,39.289714,131.45353,0.17330632,0
3165247.61,,5905,,11.6648,0.021,9E-6,11.336498,0.21378173,1.9449437,0.006419,21.178821,0.02579,330.59955,0.4038,5.3839165,19.462225,,,179.8946,0.2606,1,,,,1.698673E-5,39.248865,128.51619,0.17156477,0
3165388.45,,5905,,11.6648,0.021,9E-6,11.336451,0.21525861,1.9450755,0.00637,21.181712,0.02579,330.62341,0.3834,0.34146763,19.458418,,,179.88978,0.2567,1,,,,1.6991279E-5,38.92445,128.51512,0.17157711,0
3165549.44,,5905,,11.6648,0.021,9.1E-6,11.336039,0.21554496,1.945817,0.006443,21.180365,0.02579,330.74003,0.4125,1.8398028,19.53686,,,179.86035,0.2622,1,,,,1.6929027E-5,38.916836,128.50577,0.17164876,0
3165812.53,,5905,,11.5356,0.021,9.1E-6,11.206203,0.21144351,1.9050662,0.006235,20.597468,0.02534,323.6741,0.3738,2.3242114,19.312614,,,179.06119,0.2551,1,,,,1.6759725E-5,39.07372,125.57898,0.17000105,0
3165953.16,,5905,,11.5356,0.021,9.1E-6,11.206279,0.21269259,1.9053552,0.006331,20.59856,0.02534,323.72117,0.4125,0.58345891,19.341692,,,179.05334,0.2627,1,,,,1.6736963E-5,38.625227,125.58069,0.17002568,0
3166094.88,,5905,,11.5321,0.021,9.1E-6,11.205825,0.21285868,1.9060513,0.006271,20.596636,0.02534,323.82998,0.3877,0.51351452,19.343577,,,179.02425,0.2577,1,,,,1.6740957E-5,38.683384,125.57051,0.17009469,0
3166357.38,,5905,,11.4038,0.021,9E-6,11.079238,0.20860293,1.8666531,0.00605,20.035915,0.02485,317.00141,0.3404,4.1809714,19.194896,,,178.24036,0.2488,1,,,,1.651488E-5,38.687153,122.7495,0.16848209,0
3166497.23,,5905,,11.4004,0.021,9.1E-6,11.079365,0.21014093,1.8679646,0.006144,20.037287,0.02486,317.21142,0.3793,0.45934979,19.209186,,,178.20063,0.2564,1,,,,1.6513528E-5,38.389793,122.75233,0.16859852,0
3166656.31,,5905,,11.4038,0.021,9.1E-6,11.08082,0.21539423,1.8643444,0.006004,20.035644,0.02485,316.63385,0.3236,2.2012694,19.381758,0.0024284744,99.788272,178.33947,0.2454,1,,,,1.6367113E-5,38.418372,122.78456,0.16824969,0
3166916.77,,5905,,11.2722,0.021,9.1E-6,10.954856,0.2119599,1.8270211,0.005842,19.485544,0.02433,310.14599,0.2964,2.7420457,19.211629,0.0022882937,99.797396,177.50631,0.24,1,,,,1.6172448E-5,38.763515,120.00886,0.16677729,0
3167076.09,,5905,,11.2722,0.021,9E-6,10.954968,0.21347264,1.8275824,0.005868,19.486688,0.02433,310.23643,0.3087,2.3035411,19.217721,0.0021830763,99.806745,177.48993,0.2425,1,,,,1.6170705E-5,38.423258,120.01133,0.16682681,0
3167215.98,,5905,,11.2722,0.021,9.1E-6,10.954983,0.21338218,1.8265233,0.005875,19.48655,0.02433,310.06781,0.3132,0.47551694,19.177731,0.0022760315,99.798184,177.52452,0.2435,1,,,,1.6196836E-5,38.435442,120.01166,0.16672991,0
3167475.88,,5905,,11.1416,0.021,9.1E-6,10.824854,0.20861305,1.7910136,0.005733,18.926148,0.02374,303.85817,0.2939,1.4223115,19.090681,0.0021495389,99.806937,176.56896,0.2394,1,,,,1.5943646E-5,38.355463,117.17745,0.16545384,0
3167615.83,,5905,,11.1417,0.021,9.1E-6,10.824721,0.2106634,1.790883,0.005735,18.926433,0.02374,303.83767,0.2948,0.42993209,19.090828,0.0020763783,99.813533,176.5711,0.2396,1,,,,1.594152E-5,38.181361,117.17458,0.1654438,0
3167756.03,,5905,,11.1417,0.021,9.2E-6,10.824465,0.21066051,1.7915846,0.005771,18.925473,0.02374,303.94833,0.3112,0.33446116,19.113362,0.0022293591,99.799933,176.54385,0.243,1,,,,1.5930437E-5,38.181657,117.16904,0.16551253,0
3168016.73,,5905,,11.0137,0.021,9.1E-6,10.695012,0.20135708,1.7600399,0.005704,18.383939,0.02312,298.38837,0.3207,2.1847084,18.849016,,,175.46966,0.2447,1,,,,1.5830448E-5,38.226724,114.38327,0.16456644,0
3168154.48,,5905,,11.0105,0.021,9.1E-6,10.694911,0.20192054,1.7606925,0.005687,18.385812,0.02313,298.49406,0.3122,0.53459449,18.821995,,,175.4463,0.2429,1,,,,1.5858789E-5,37.698032,114.38111,0.16462901,0
3168310.34,,5905,,11.0105,0.021,9.1E-6,10.696472,0.20677625,1.758654,0.005641,18.385176,0.02313,298.16911,0.294,1.7412683,19.042124,0.0024526004,99.777011,175.53976,0.2391,1,,,,1.5689212E-5,37.64399,114.41451,0.1644144,0
3168568.33,,5905,,10.8792,0.021,9.1E-6,10.56803,0.20355691,1.7243425,0.005466,17.84869,0.02248,292.17401,0.2552,0.81038442,18.870368,0.0017773552,99.835582,174.57595,0.2308,1,,,,1.5505698E-5,38.084248,111.68325,0.16316594,0
3168706.53,,5905,,10.8792,0.021,9.1E-6,10.567988,0.20488095,1.7263968,0.005579,17.849277,0.02248,292.50142,0.3085,0.28162104,18.909968,0.0020077149,99.814442,174.50591,0.2419,1,,,,1.5493463E-5,37.740737,111.68238,0.16336097,0
3168844.3,,5905,,10.8759,0.021,9E-6,10.568164,0.20501006,1.7255087,0.005531,17.849682,0.02248,292.36054,0.2869,0.36898338,18.842492,0.0015282177,99.858367,174.53878,0.2374,1,,,,1.5535427E-5,37.819937,111.68609,0.16327422,0
3169102.2,,5905,,10.7478,0.021,9.1E-6,10.438334,0.20010189,1.6920362,0.005385,17.316108,0.02179,286.50183,0.262,2.5371154,18.780883,0.0018999117,99.821613,173.5251,0.2319,1,,,,1.527904E-5,37.684984,108.95882,0.16209829,0
3169240.13,,5905,,10.7478,0.021,9.1E-6,10.438995,0.20206792,1.6937957,0.00544,17.319559,0.02179,286.78521,0.2867,0.36200848,18.78147,0.0017205541,99.838359,173.47591,0.2371,1,,,,1.529141E-5,37.561765,108.97262,0.16225659,0
3169377.42,,5905,,10.7446,0.021,9E-6,10.438895,0.20237756,1.6921896,0.005407,17.319559,0.02179,286.52968,0.2728,0.43752297,18.829139,0.0021822627,99.795606,173.52918,0.2342,1,,,,1.5244871E-5,37.562941,108.97054,0.16210428,0
3169634.56,,5905,,10.6139,0.021,9.1E-6,10.311255,0.19341033,1.6654558,0.005407,16.810604,0.0211,281.76766,0.308,1.9689641,18.619651,,,172.32051,0.2413,1,,,,1.5132811E-5,37.658278,106.32197,0.16151825,0
3169789.92,,5905,,10.6139,0.021,9E-6,10.312952,0.19923653,1.6619878,0.005274,16.810935,0.0211,281.21627,0.2489,1.6785619,18.760274,0.0022940412,99.782074,172.46877,0.2286,1,,,,1.5018932E-5,37.239301,106.35697,0.1611554,0
3169927.77,,5905,,10.6139,0.021,9.1E-6,10.311364,0.1953712,1.6649728,0.005393,16.81185,0.0211,281.69207,0.3024,0.44824419,18.603568,,,172.33901,0.2401,1,,,,1.5141831E-5,37.520548,106.32423,0.1614697,0
3170183.58,,5905,,10.486,0.021,9.1E-6,10.182164,0.18996193,1.6349675,0.005252,16.297591,0.02037,276.40427,0.2764,1.8176271,18.560637,,,171.21531,0.234,1,,,,1.4891961E-5,37.207135,103.67646,0.16057172,0
3170320.69,,5905,,10.4829,0.021,9.2E-6,10.182403,0.19161865,1.6366615,0.005254,16.299124,0.02037,276.67529,0.275,0.54061925,18.526743,,,171.16018,0.2336,1,,,,1.4933833E-5,37.121274,103.68132,0.16073431,0
3170456.19,,5905,,10.486,0.021,9E-6,10.1822,0.19173373,1.635582,0.00524,16.300431,0.02037,276.50487,0.27,0.28967838,18.55148,,,171.19444,0.2326,1,,,,1.4904734E-5,37.053486,103.67719,0.1606315,0
3170711.19,,5905,,10.3537,0.021,9.1E-6,10.056105,0.18737865,1.606016,0.005206,15.805076,0.01963,271.30585,0.2933,11.255877,18.476658,,,170.10649,0.2373,1,,,,1.4683708E-5,37.102959,101.12525,0.15970557,0
3170846.36,,5905,,10.3538,0.021,9.1E-6,10.056346,0.18890172,1.6097054,0.005211,15.808668,0.01964,271.8964,0.2908,0.55893544,18.50593,,,169.9804,0.2364,1,,,,1.4692393E-5,36.953316,101.1301,0.16006861,0
3170982.36,,5905,,10.3537,0.021,9.1E-6,10.056542,0.18950766,1.605357,0.005217,15.809588,0.01964,271.20553,0.2993,0.85690898,18.478088,,,170.13717,0.2387,1,,,,1.4677142E-5,37.01186,101.13404,0.1596331,0
3171236.5,,5905,,10.2237,0.021,9.1E-6,9.9278425,0.18491825,1.5731336,0.005101,15.313928,0.01887,265.58347,0.2883,9.3902038,18.35946,,,169.10022,0.2361,1,,,,1.4465756E-5,36.956176,98.562057,0.15845675,0
3171371.3,,5905,,10.2207,0.021,9.1E-6,9.928255,0.18660165,1.5724592,0.005093,15.316192,0.01887,265.47844,0.2852,0.40669363,18.35287,,,169.13143,0.2355,1,,,,1.4465228E-5,36.71892,98.570248,0.15838224,0
3171505.48,,5905,,10.2207,0.021,9.1E-6,9.927996,0.18655798,1.5730947,0.005121,15.315279,0.01887,265.57861,0.2972,0.44920914,18.378011,,,169.10423,0.2381,1,,,,1.445089E-5,36.70574,98.565104,0.15845037,0
3171758.67,,5905,,10.0907,0.021,9.1E-6,9.7990213,0.18242898,1.5398417,0.004987,14.826972,0.01808,259.80011,0.2793,1.201242,18.256088,,,168.10111,0.234,1,,,,1.4230875E-5,36.756021,96.020819,0.1571424,0
3171910.58,,5905,,10.0937,0.021,9.1E-6,9.8008026,0.18836412,1.537474,0.004877,14.828179,0.01809,259.42462,0.2293,2.3914111,18.412185,0.0020327714,99.794807,168.21799,0.2227,1,,,,1.411559E-5,36.512176,96.055732,0.15687225,0
3172045.28,,5905,,10.0937,0.021,9.1E-6,9.7998337,0.18486939,1.5405495,0.005015,14.831062,0.01809,259.9168,0.2907,0.57414398,18.26495,,,168.08928,0.2366,1,,,,1.4230359E-5,36.82437,96.036741,0.1572016,0
3172299.03,,5905,,9.9603,0.021,9.1E-6,9.6713553,0.18392236,1.505621,0.004759,14.346208,0.01728,253.87517,0.2156,6.9284071,18.27722,0.0019025638,99.804459,167.15932,0.2192,1,,,,1.3914479E-5,36.5299,93.535113,0.15567838,0
3172433.89,,5905,,9.9603,0.021,9E-6,9.670622,0.18189345,1.5105073,0.004905,14.350572,0.01729,254.65689,0.28,0.38200297,18.19285,,,166.96611,0.2338,1,,,,1.3997636E-5,36.55444,93.520929,0.15619546,0
3172567.73,,5905,,9.9603,0.021,9.1E-6,9.6699225,0.18164687,1.5089207,0.004898,14.347971,0.01728,254.40188,0.2786,0.24226398,18.213846,,,167.01256,0.2336,1,,,,1.3967499E-5,36.3857,93.507401,0.15604269,0
3172820.33,,5905,,9.8263,0.021,9.1E-6,9.5415304,0.17729385,1.4800472,0.004749,13.877875,0.01647,249.33831,0.2481,2.5886388,18.128658,,,165.8604,0.2261,1,,,,1.3753821E-5,36.427692,91.040802,0.15511633,0
3172954.28,,5905,,9.8291,0.021,9.2E-6,9.5418027,0.17886349,1.4812987,0.004759,13.879522,0.01648,249.53906,0.2511,0.40801115,18.137517,,,165.81839,0.2267,1,,,,1.3758171E-5,36.257316,91.045999,0.15524307,0
3173087.98,,5905,,9.8262,0.021,9.2E-6,9.541592,0.17886771,1.4810257,0.004773,13.87872,0.01647,249.49482,0.2578,0.7309308,18.124913,,,165.82492,0.2283,1,,,,1.3765297E-5,36.275033,91.041978,0.15521788,0
3173342.22,,5905,,9.6984,0.021,9E-6,9.4138842,0.17454335,1.4540935,0.004665,13.419064,0.01566,244.75053,0.2433,1.4661327,18.112568,,,164.6099,0.2243,1,,,,1.3512746E-5,36.249826,88.621215,0.15446265,0
3173476.56,,5905,,9.6984,0.021,9.1E-6,9.4146751,0.17653612,1.4534509,0.004727,13.42256,0.01567,244.6518,0.2725,0.36805347,18.079713,,,164.648,0.2313,1,,,,1.3531841E-5,36.225137,88.636107,0.15438142,0
3173610.39,,5905,,9.6955,0.021,9.1E-6,9.4143536,0.17635066,1.4532439,0.004679,13.421317,0.01566,244.61761,0.2512,0.40295056,18.071622,,,164.6502,0.2262,1,,,,1.3536008E-5,36.159425,88.630053,0.1543647,0
3173864.11,,5905,,9.5671,0.021,9.2E-6,9.2862305,0.17173599,1.4299882,0.004586,12.967747,0.01484,240.4643,0.2384,4.298979,18.084456,,,163.28553,0.2223,1,,,,1.329674E-5,36.143243,86.234077,0.15399017,0
3173997.7,,5905,,9.5644,0.021,9.1E-6,9.2870146,0.17399586,1.4287907,0.004552,12.971344,0.01485,240.27738,0.2232,0.41048136,18.077277,,,163.34494,0.2187,1,,,,1.329168E-5,36.168911,86.24864,0.15384822,0
3174131.56,,5905,,9.5644,0.021,9.1E-6,9.2867005,0.17388202,1.4300248,0.004523,12.970259,0.01485,240.47264,0.2055,0.44356048,18.09554,,,163.2924,0.2144,1,,,,1.3289056E-5,36.154555,86.242806,0.15398632,0
3174384.63,,5905,,9.4318,0.021,9.1E-6,9.1594799,0.17351818,1.4037828,0.00438,12.522421,0.01404,235.84997,0.166,1.2662354,18.251563,0.0019855893,99.78324,162.05302,0.2038,1,,,,1.2947351E-5,36.19108,83.896072,0.1532601,0
3174536.45,,5905,,9.4344,0.021,9E-6,9.1604843,0.17646614,1.4051815,0.004403,12.526963,0.01405,236.07702,0.1779,0.81372015,18.275517,0.0020071681,99.781044,162.01698,0.2066,1,,,,1.2943086E-5,36.503125,83.914473,0.15339598,0
3174670.2,,5905,,9.4318,0.021,9.1E-6,9.1604665,0.17669728,1.4046139,0.004407,12.526911,0.01405,235.98668,0.1816,0.23747174,18.260506,0.0018556246,99.797508,162.03849,0.2075,1,,,,1.2946852E-5,36.551035,83.914146,0.15333432,0
3174922.2,,5905,,9.3025,0.021,9.1E-6,9.0322125,0.17159746,1.3851563,0.004303,12.088831,0.01327,232.45309,0.1504,1.0500331,18.322139,0.0020886976,99.768342,160.51479,0.1988,1,,,,1.2713484E-5,36.521012,81.580863,0.15335737,0
3175056.14,,5905,,9.3025,0.021,9.2E-6,9.0333781,0.17386114,1.3867055,0.004352,12.093455,0.01327,232.70417,0.18,0.19517579,18.301011,0.00202764,99.774717,160.47567,0.2059,1,,,,1.2741179E-5,36.644277,81.60192,0.15350907,0
3175190.27,,5905,,9.3025,0.021,9.1E-6,9.0330877,0.17404655,1.3852861,0.004363,12.092633,0.01327,232.47753,0.1891,0.20471703,18.331078,0.0020512179,99.772662,160.52533,0.2082,1,,,,1.2708125E-5,36.602022,81.596673,0.15335687,0
3175445.23,,5905,,9.1736,0.021,9E-6,8.9044883,0.16898018,1.3689753,0.004235,11.661515,0.01254,229.45154,0.1354,2.4483866,18.395136,0.0018476268,99.791442,158.86625,0.1936,1,,,,1.2496979E-5,36.662155,79.289911,0.15373992,0
3175579.58,,5905,,9.171,0.021,9.1E-6,8.9053602,0.17138721,1.369805,0.004255,11.665236,0.01255,229.58726,0.1484,0.14991737,18.405319,0.0018806348,99.787772,158.84971,0.1967,1,,,,1.2497868E-5,36.790271,79.305441,0.15381804,0
3175714.16,,5905,,9.171,0.021,9.1E-6,8.9051603,0.17154725,1.3689282,0.004263,11.664584,0.01255,229.44712,0.156,0.1359164,18.390624,0.0018695556,99.788967,158.88007,0.1986,1,,,,1.2500082E-5,36.810637,79.301881,0.15372303,0
3175968.39,,5905,,9.0401,0.021,9.2E-6,8.7757142,0.16607025,1.3557287,0.00418,11.239273,0.01188,226.9219,0.123,0.57818829,18.542315,0.0018640024,99.786089,157.07727,0.1887,1,,,,1.2261759E-5,36.781249,77.01316,0.15448643,0
3176103.56,,5905,,9.0401,0.021,9.2E-6,8.7770879,0.16888643,1.3565191,0.004229,11.244659,0.01189,227.05303,0.1584,0.15981074,18.54338,0.0018884418,99.783272,157.07132,0.1973,1,,,,1.2268454E-5,37.084631,77.037271,0.1545523,0
3176238.61,,5905,,9.0401,0.021,9.1E-6,8.7769735,0.16911592,1.3557988,0.00423,11.244475,0.01189,226.93825,0.1599,0.09381238,18.574567,0.0020582209,99.764257,157.0971,0.1977,1,,,,1.224377E-5,37.08676,77.035264,0.15447224,0
3176494.61,,5905,,8.9101,0.021,9.1E-6,8.6487828,0.16373895,1.3462249,0.004122,10.830613,0.01131,225.00128,0.09421,0.87274862,18.783191,0.0020994422,99.75557,155.16889,0.1797,1,,,,1.2005461E-5,37.149134,74.801445,0.15565484,0
3176631.59,,5905,,8.9077,0.021,9.2E-6,8.6500485,0.16671965,1.3471753,0.004159,10.835511,0.01131,225.15738,0.1264,0.051675247,18.765206,0.0019574644,99.771859,155.15508,0.1874,1,,,,1.2023525E-5,37.566381,74.82334,0.15574194,0
3176768.97,,5905,,8.9101,0.021,9.1E-6,8.6498363,0.16665899,1.3468585,0.004171,10.834837,0.01131,225.10631,0.1369,0.0739752,18.767202,0.002060244,99.75992,155.16344,0.19,1,,,,1.2020822E-5,37.530411,74.819668,0.15570914,0
3177026.61,,5905,,8.778,0.021,9.1E-6,8.5205387,0.1610385,1.3436809,0.004154,10.428165,0.01084,224.19411,0.1308,0.057854535,19.170021,0.0024086958,99.71603,152.9645,0.1859,1,,,,1.172532E-5,37.534405,72.59958,0.15769906,0
3177185.16,,5905,,8.7778,0.021,9.1E-6,8.5233487,0.1649575,1.3434254,0.004109,10.436613,0.01085,224.16191,0.0888,0.4266828,19.108641,0.0022081394,99.739124,153.02465,0.176,1,,,,1.1758814E-5,38.340043,72.647473,0.15761709,0
3177324.58,,5905,,8.7779,0.021,9E-6,8.5224161,0.16455028,1.342652,0.004196,10.433493,0.01084,224.03575,0.1632,0.096135053,19.061504,0.0023750504,99.718735,153.03729,0.1937,1,,,,1.1783449E-5,38.217283,72.631577,0.15754359,0
3177582.39,,5905,,8.6455,0.021,9E-6,8.3921337,0.15808679,1.3446909,0.004099,10.033815,0.01049,223.96043,0.07097,0.19351761,19.473736,0.0021755725,99.738378,150.62157,0.169,1,,,,1.1528168E-5,38.123007,70.427908,0.1602323,0
3177722.97,,5905,,8.6455,0.021,9.1E-6,8.394161,0.1622444,1.3440729,0.004143,10.039958,0.01049,223.86827,0.1204,0.029038257,19.464112,0.002091073,99.748682,150.68105,0.1807,1,,,,1.1528032E-5,38.947471,70.461938,0.16011998,0
3177863.48,,5905,,8.6479,0.021,9E-6,8.3939351,0.16207716,1.3438597,0.004155,10.039111,0.01049,223.8335,0.1314,0.015501859,19.420304,0.0020533124,99.752688,150.68497,0.1833,1,,,,1.1551819E-5,38.928224,70.458147,0.16009889,0
3178122.77,,5905,,8.5145,0.021,9.1E-6,8.2658024,0.15516356,1.3539659,0.004143,9.6537866,0.01026,225.05597,0.09139,0.10575658,19.942575,0.0019708374,99.758801,148.01452,0.1706,1,,,,1.1310198E-5,38.840609,68.323489,0.16380332,0
3178266.55,,5905,,8.5145,0.021,9E-6,8.2680992,0.15975354,1.3531422,0.004198,9.6608666,0.01026,224.93201,0.1435,0.024352493,19.962449,0.0021155481,99.741628,148.0857,0.1827,1,,,,1.1294494E-5,39.885151,68.361465,0.1636582,0
3178411.05,,5905,,8.5166,0.021,9.2E-6,8.2677052,0.15969014,1.354927,0.004183,9.6596725,0.01026,225.21476,0.1276,0.044982347,19.964818,0.0020241184,99.75252,148.01357,0.1789,1,,,,1.1306221E-5,39.924898,68.354949,0.16388187,0
3178676.55,,5905,,8.386,0.021,9.2E-6,8.1368517,0.15253957,1.3739105,0.004229,9.2754899,0.01013,227.85065,0.1181,1.2373821,20.706693,0.0021880543,99.728792,144.99664,0.1728,1,,,,1.103126E-5,39.929637,66.208356,0.16885038,0
3178845.61,,5905,,8.3834,0.021,9E-6,8.1391728,0.15784855,1.3740605,0.00425,9.2816183,0.01013,227.88065,0.1355,0.4977319,20.714181,0.0022998883,99.715145,145.03272,0.1766,1,,,,1.1030113E-5,41.413386,66.246134,0.16882066,0
3178994.94,,5905,,8.3834,0.021,9.2E-6,8.139421,0.15760517,1.3746548,0.004269,9.2820996,0.01013,227.97568,0.1485,0.097903543,20.647817,0.0020618841,99.743775,145.01623,0.1795,1,,,,1.1067255E-5,41.428363,66.250174,0.16888853,0
3179265.36,,5905,,8.2532,0.021,9.1E-6,8.0083669,0.14915368,1.4139282,0.004506,8.9062711,0.01009,233.84785,0.222,4.6983261,21.706238,0.002044928,99.74228,141.34744,0.1894,1,,,,1.0799061E-5,41.295634,64.13394,0.17655637,0
3179442.44,,5905,,8.2532,0.021,9.1E-6,8.0113867,0.15570622,1.4101801,0.004489,8.9147145,0.01009,233.26,0.2188,1.3216855,21.682852,0.0025202129,99.682934,141.52596,0.1891,1,,,,1.0789466E-5,43.412475,64.182317,0.17602197,0
3179619.27,,5905,,8.2532,0.021,9.1E-6,8.0117697,0.15494493,1.4109103,0.004514,8.9151654,0.01009,233.37662,0.2304,2.971403,21.483857,0.0022168051,99.718486,141.5083,0.1915,1,,,,1.0891255E-5,43.365704,64.188454,0.1761047,0
